Repository: iterateccvoelker/LLM-s-can-Design-Sustainable-Concrete-a-Systematic-Benchmark-Code-

# Is-ChatGPT-all-you-need-for-Alkali-Activated-Concrete-Design

Results so far:

File: Data/counterfactual_DiscoveryData_Sample.csv (part 1 of 2)
Idx_Sample,Powderkg,Liquidkg,WC,Admixturekg,Aggregateskg,Materials,fe3_o2,al2_o3,ca_o,mg_o,s_o3,loi,fine,gravity,na2_si_o3,na_o_h,fine_aggregates,coarse_aggregates,bulk_density,fineness_modulus,water_absorption,duration,temperature,totalCostsTon,totalCo2_footprintTon,totalDelivery_time,fc_28dGroundTruth,fc_28d_Lab_validation
0,450,162.0,0.45,14.4,1862.0,"Fly Ash/GGBFS-0.5/0.5, Activator: Water/NaOH/Na2SiO3-0.72/0.08/0.2, Sulphonated Naphthalene formaldehyde-based superplactisizer (Rao et al. 2018), A/B-0.55/0.45, Ambient curing (Rao et al. 2018)",2.52,23.27,18.3,4.57,0.62,3.49,403.0,2.73,20,8,45,55,1.48,5.17,1.18,1,25,79.53,73.63,5,55.37,
1,450,180.0,0.5,14.4,1844.0,"Fly Ash/GGBFS-0.5/0.5, Activator: Water/NaOH/Na2SiO3-0.72/0.08/0.2, Sulphonated Naphthalene formaldehyde-based superplactisizer (Rao et al. 2018), A/B-0.55/0.45, Ambient curing (Rao et al. 2018)",2.52,23.27,18.3,4.57,0.62,3.49,403.0,2.73,20,8,45,55,1.48,5.17,1.18,1,25,81.77,77.69,5,59.79,
2,450,198.0,0.55,14.4,1826.0,"Fly Ash/GGBFS-0.5/0.5, Activator: Water/NaOH/Na2SiO3-0.72/0.08/0.2, Sulphonated Naphthalene formaldehyde-based superplactisizer (Rao et al. 2018), A/B-0.55/0.45, Ambient curing (Rao et al. 2018)",2.52,23.27,18.3,4.57,0.62,3.49,403.0,2.73,20,8,45,55,1.48,5.17,1.18,1,25,84.0,81.74,5,51.61,
3,450,216.0,0.6,14.4,1808.0,"Fly Ash/GGBFS-0.5/0.5, Activator: Water/NaOH/Na2SiO3-0.72/0.08/0.2, Sulphonated Naphthalene formaldehyde-based superplactisizer (Rao et al. 2018), A/B-0.55/0.45, Ambient curing (Rao et al. 2018)",2.52,23.27,18.3,4.57,0.62,3.49,403.0,2.73,20,8,45,55,1.48,5.17,1.18,1,25,86.24,85.8,5,46.68,
4,440,166.5,0.45,14.8,1847.5,"Fly Ash/GGBFS-0.5/0.5, Activator: Water/NaOH/Na2SiO3-0.72/0.08/0.2, Sulphonated Naphthalene formaldehyde-based superplactisizer (Rao et al. 2018), A/B-0.55/0.45, Ambient curing (Rao et al. 2018)",2.52,23.27,18.3,4.57,0.62,3.49,403.0,2.73,20,8,45,55,1.48,5.17,1.18,1,25,80.83,75.68,5,55.62,
5,440,185.0,0.5,14.8,1829.0,"Fly Ash/GGBFS-0.5/0.5, Activator: Water/NaOH/Na2SiO3-0.72/0.08/0.2, Sulphonated Naphthalene formaldehyde-based superplactisizer (Rao et al. 2018), A/B-0.55/0.45, Ambient curing (Rao et al. 2018)",2.52,23.27,18.3,4.57,0.62,3.49,403.0,2.73,20,8,45,55,1.48,5.17,1.18,1,25,83.13,79.85,5,59.88,
6,440,203.5,0.55,14.8,1810.5,"Fly Ash/GGBFS-0.5/0.5, Activator: Water/NaOH/Na2SiO3-0.72/0.08/0.2, Sulphonated Naphthalene formaldehyde-based superplactisizer (Rao et al. 2018), A/B-0.55/0.45, Ambient curing (Rao et al. 2018)",2.52,23.27,18.3,4.57,0.62,3.49,403.0,2.73,20,8,45,55,1.48,5.17,1.18,1,25,85.42,84.01,5,50.73,
7,440,222.0,0.6,14.8,1792.0,"Fly Ash/GGBFS-0.5/0.5, Activator: Water/NaOH/Na2SiO3-0.72/0.08/0.2, Sulphonated Naphthalene formaldehyde-based superplactisizer (Rao et al. 2018), A/B-0.55/0.45, Ambient curing (Rao et al. 2018)",2.52,23.27,18.3,4.57,0.62,3.49,403.0,2.73,20,8,45,55,1.48,5.17,1.18,1,25,87.72,88.18,5,46.84,
8,430,171.0,0.45,15.2,1833.0,"Fly Ash/GGBFS-0.5/0.5, Activator: Water/NaOH/Na2SiO3-0.72/0.08/0.2, Sulphonated Naphthalene formaldehyde-based superplactisizer (Rao et al. 2018), A/B-0.55/0.45, Ambient curing (Rao et al. 2018)",2.52,23.27,18.3,4.57,0.62,3.49,403.0,2.73,20,8,45,55,1.48,5.17,1.18,1,25,82.12,77.73,5,55.85,
9,430,190.0,0.5,15.2,1814.0,"Fly Ash/GGBFS-0.5/0.5, Activator: Water/NaOH/Na2SiO3-0.72/0.08/0.2, Sulphonated Naphthalene formaldehyde-based superplactisizer (Rao et al. 2018), A/B-0.55/0.45, Ambient curing (Rao et al. 2018)",2.52,23.27,18.3,4.57,0.62,3.49,403.0,2.73,20,8,45,55,1.48,5.17,1.18,1,25,84.48,82.0,5,59.98,
10,430,209.0,0.55,15.2,1795.0,"Fly Ash/GGBFS-0.5/0.5, Activator: Water/NaOH/Na2SiO3-0.72/0.08/0.2, Sulphonated Naphthalene formaldehyde-based superplactisizer (Rao et al. 2018), A/B-0.55/0.45, Ambient curing (Rao et al. 2018)",2.52,23.27,18.3,4.57,0.62,3.49,403.0,2.73,20,8,45,55,1.48,5.17,1.18,1,25,86.84,86.28,5,49.86,
11,430,228.0,0.6,15.2,1776.0,"Fly Ash/GGBFS-0.5/0.5, Activator: Water/NaOH/Na2SiO3-0.72/0.08/0.2, Sulphonated Naphthalene formaldehyde-based superplactisizer (Rao et al. 2018), A/B-0.55/0.45, Ambient curing (Rao et al. 2018)",2.52,23.27,18.3,4.57,0.62,3.49,403.0,2.73,20,8,45,55,1.48,5.17,1.18,1,25,89.21,90.56,5,46.98,
12,420,175.5,0.45,15.6,1818.5,"Fly Ash/GGBFS-0.5/0.5, Activator: Water/NaOH/Na2SiO3-0.72/0.08/0.2, Sulphonated Naphthalene formaldehyde-based superplactisizer (Rao et al. 2018), A/B-0.55/0.45, Ambient curing (Rao et al. 2018)",2.52,23.27,18.3,4.57,0.62,3.49,403.0,2.73,20,8,45,55,1.48,5.17,1.18,1,25,83.42,79.77,5,56.1,
13,420,195.0,0.5,15.6,1799.0,"Fly Ash/GGBFS-0.5/0.5, Activator: Water/NaOH/Na2SiO3-0.72/0.08/0.2, Sulphonated Naphthalene formaldehyde-based superplactisizer (Rao et al. 2018), A/B-0.55/0.45, Ambient curing (Rao et al. 2018)",2.52,23.27,18.3,4.57,0.62,3.49,403.0,2.73,20,8,45,55,1.48,5.17,1.18,1,25,85.84,84.16,5,60.08,
14,420,214.5,0.55,15.6,1779.5,"Fly Ash/GGBFS-0.5/0.5, Activator: Water/NaOH/Na2SiO3-0.72/0.08/0.2, Sulphonated Naphthalene formaldehyde-based superplactisizer (Rao et al. 2018), A/B-0.55/0.45, Ambient curing (Rao et al. 2018)",2.52,23.27,18.3,4.57,0.62,3.49,403.0,2.73,20,8,45,55,1.48,5.17,1.18,1,25,88.26,88.55,5,49.0,
15,420,234.0,0.6,15.6,1760.0,"Fly Ash/GGBFS-0.5/0.5, Activator: Water/NaOH/Na2SiO3-0.72/0.08/0.2, Sulphonated Naphthalene formaldehyde-based superplactisizer (Rao et al. 2018), A/B-0.55/0.45, Ambient curing (Rao et al. 2018)",2.52,23.27,18.3,4.57,0.62,3.49,403.0,2.73,20,8,45,55,1.48,5.17,1.18,1,25,90.69,92.94,5,47.13,
16,410,180.0,0.45,16.0,1804.0,"Fly Ash/GGBFS-0.5/0.5, Activator: Water/NaOH/Na2SiO3-0.72/0.08/0.2, Sulphonated Naphthalene formaldehyde-based superplactisizer (Rao et al. 2018), A/B-0.55/0.45, Ambient curing (Rao et al. 2018)",2.52,23.27,18.3,4.57,0.62,3.49,403.0,2.73,20,8,45,55,1.48,5.17,1.18,1,25,84.71,81.82,5,56.36,
17,410,200.0,0.5,16.0,1784.0,"Fly Ash/GGBFS-0.5/0.5, Activator: Water/NaOH/Na2SiO3-0.72/0.08/0.2, Sulphonated Naphthalene formaldehyde-based superplactisizer (Rao et al. 2018), A/B-0.55/0.45, Ambient curing (Rao et al. 2018)",2.52,23.27,18.3,4.57,0.62,3.49,403.0,2.73,20,8,45,55,1.48,5.17,1.18,1,25,87.2,86.32,5,60.18,
18,410,220.0,0.55,16.0,1764.0,"Fly Ash/GGBFS-0.5/0.5, Activator: Water/NaOH/Na2SiO3-0.72/0.08/0.2, Sulphonated Naphthalene formaldehyde-based superplactisizer (Rao et al. 2018), A/B-0.55/0.45, Ambient curing (Rao et al. 2018)",2.52,23.27,18.3,4.57,0.62,3.49,403.0,2.73,20,8,45,55,1.48,5.17,1.18,1,25,89.68,90.82,5,48.14,
19,410,240.0,0.6,16.0,1744.0,"Fly Ash/GGBFS-0.5/0.5, Activator: Water/NaOH/Na2SiO3-0.72/0.08/0.2, Sulphonated Naphthalene formaldehyde-based superplactisizer (Rao et al. 2018), A/B-0.55/0.45, Ambient curing (Rao et al. 2018)",2.52,23.27,18.3,4.57,0.62,3.49,403.0,2.73,20,8,45,55,1.48,5.17,1.18,1,25,92.17,95.33,5,47.28,
20,400,184.5,0.45,16.4,1789.5,"Fly Ash/GGBFS-0.5/0.5, Activator: Water/NaOH/Na2SiO3-0.72/0.08/0.2, Sulphonated Naphthalene formaldehyde-based superplactisizer (Rao et al. 2018), A/B-0.55/0.45, Ambient curing (Rao et al. 2018)",2.52,23.27,18.3,4.57,0.62,3.49,403.0,2.73,20,8,45,55,1.48,5.17,1.18,1,25,86.01,83.86,5,56.62,
21,400,205.0,0.5,16.4,1769.0,"Fly Ash/GGBFS-0.5/0.5, Activator: Water/NaOH/Na2SiO3-0.72/0.08/0.2, Sulphonated Naphthalene formaldehyde-based superplactisizer (Rao et al. 2018), A/B-0.55/0.45, Ambient curing (Rao et al. 2018)",2.52,23.27,18.3,4.57,0.62,3.49,403.0,2.73,20,8,45,55,1.48,5.17,1.18,1,25,88.56,88.48,5,60.28,
22,400,225.5,0.55,16.4,1748.5,"Fly Ash/GGBFS-0.5/0.5, Activator: Water/NaOH/Na2SiO3-0.72/0.08/0.2, Sulphonated Naphthalene formaldehyde-based superplactisizer (Rao et al. 2018), A/B-0.55/0.45, Ambient curing (Rao et al. 2018)",2.52,23.27,18.3,4.57,0.62,3.49,403.0,2.73,20,8,45,55,1.48,5.17,1.18,1,25,91.11,93.09,5,47.28,
23,400,246.0,0.6,16.4,1728.0,"Fly Ash/GGBFS-0.5/0.5, Activator: Water/NaOH/Na2SiO3-0.72/0.08/0.2, Sulphonated Naphthalene formaldehyde-based superplactisizer (Rao et al. 2018), A/B-0.55/0.45, Ambient curing (Rao et al. 2018)",2.52,23.27,18.3,4.57,0.62,3.49,403.0,2.73,20,8,45,55,1.48,5.17,1.18,1,25,93.65,97.71,5,47.43,
24,390,189.0,0.45,16.8,1775.0,"Fly Ash/GGBFS-0.5/0.5, Activator: Water/NaOH/Na2SiO3-0.72/0.08/0.2, Sulphonated Naphthalene formaldehyde-based superplactisizer (Rao et al. 2018), A/B-0.55/0.45, Ambient curing (Rao et al. 2018)",2.52,23.27,18.3,4.57,0.62,3.49,403.0,2.73,20,8,45,55,1.48,5.17,1.18,1,25,87.31,85.91,5,56.86,
25,390,210.0,0.5,16.8,1754.0,"Fly Ash/GGBFS-0.5/0.5, Activator: Water/NaOH/Na2SiO3-0.72/0.08/0.2, Sulphonated Naphthalene formaldehyde-based superplactisizer (Rao et al. 2018), A/B-0.55/0.45, Ambient curing (Rao et al. 2018)",2.52,23.27,18.3,4.57,0.62,3.49,403.0,2.73,20,8,45,55,1.48,5.17,1.18,1,25,89.92,90.64,5,60.38,
26,390,231.0,0.55,16.8,1733.0,"Fly Ash/GGBFS-0.5/0.5, Activator: Water/NaOH/Na2SiO3-0.72/0.08/0.2, Sulphonated Naphthalene formaldehyde-based superplactisizer (Rao et al. 2018), A/B-0.55/0.45, Ambient curing (Rao et al. 2018)",2.52,23.27,18.3,4.57,0.62,3.49,403.0,2.73,20,8,45,55,1.48,5.17,1.18,1,25,92.53,95.37,5,46.48,
27,390,252.0,0.6,16.8,1712.0,"Fly Ash/GGBFS-0.5/0.5, Activator: Water/NaOH/Na2SiO3-0.72/0.08/0.2, Sulphonated Naphthalene formaldehyde-based superplactisizer (Rao et al. 2018), A/B-0.55/0.45, Ambient curing (Rao et al. 2018)",2.52,23.27,18.3,4.57,0.62,3.49,403.0,2.73,20,8,45,55,1.48,5.17,1.18,1,25,95.14,100.09,5,47.57,
28,380,193.5,0.45,17.2,1760.5,"Fly Ash/GGBFS-0.5/0.5, Activator: Water/NaOH/Na2SiO3-0.72/0.08/0.2, Sulphonated Naphthalene formaldehyde-based superplactisizer (Rao et al. 2018), A/B-0.55/0.45, Ambient curing (Rao et al. 2018)",2.52,23.27,18.3,4.57,0.62,3.49,403.0,2.73,20,8,45,55,1.48,5.17,1.18,1,25,88.6,87.95,5,54.14,
29,380,215.0,0.5,17.2,1739.0,"Fly Ash/GGBFS-0.5/0.5, Activator: Water/NaOH/Na2SiO3-0.72/0.08/0.2, Sulphonated Naphthalene formaldehyde-based superplactisizer (Rao et al. 2018), A/B-0.55/0.45, Ambient curing (Rao et al. 2018)",2.52,23.27,18.3,4.57,0.62,3.49,403.0,2.73,20,8,45,55,1.48,5.17,1.18,1,25,91.27,92.79,5,59.75,
30,380,236.5,0.55,17.2,1717.5,"Fly Ash/GGBFS-0.5/0.5, Activator: Water/NaOH/Na2SiO3-0.72/0.08/0.2, Sulphonated Naphthalene formaldehyde-based superplactisizer (Rao et al. 2018), A/B-0.55/0.45, Ambient curing (Rao et al. 2018)",2.52,23.27,18.3,4.57,0.62,3.49,403.0,2.73,20,8,45,55,1.48,5.17,1.18,1,25,93.95,97.64,5,47.15,
31,380,258.0,0.6,17.2,1696.0,"Fly Ash/GGBFS-0.5/0.5, Activator: Water/NaOH/Na2SiO3-0.72/0.08/0.2, Sulphonated Naphthalene formaldehyde-based superplactisizer (Rao et al. 2018), A/B-0.55/0.45, Ambient curing (Rao et al. 2018)",2.52,23.27,18.3,4.57,0.62,3.49,403.0,2.73,20,8,45,55,1.48,5.17,1.18,1,25,96.62,102.48,5,47.59,
32,370,198.0,0.45,17.6,1746.0,"Fly Ash/GGBFS-0.5/0.5, Activator: Water/NaOH/Na2SiO3-0.72/0.08/0.2, Sulphonated Naphthalene formaldehyde-based superplactisizer (Rao et al. 2018), A/B-0.55/0.45, Ambient curing (Rao et al. 2018)",2.52,23.27,18.3,4.57,0.62,3.49,403.0,2.73,20,8,45,55,1.48,5.17,1.18,1,25,89.9,90.0,5,51.9,
33,370,220.0,0.5,17.6,1724.0,"Fly Ash/GGBFS-0.5/0.5, Activator: Water/NaOH/Na2SiO3-0.72/0.08/0.2, Sulphonated Naphthalene formaldehyde-based superplactisizer (Rao et al. 2018), A/B-0.55/0.45, Ambient curing (Rao et al. 2018)",2.52,23.27,18.3,4.57,0.62,3.49,403.0,2.73,20,8,45,55,1.48,5.17,1.18,1,25,92.63,94.95,5,59.23,
34,370,242.0,0.55,17.6,1702.0,"Fly Ash/GGBFS-0.5/0.5, Activator: Water/NaOH/Na2SiO3-0.72/0.08/0.2, Sulphonated Naphthalene formaldehyde-based superplactisizer (Rao et al. 2018), A/B-0.55/0.45, Ambient curing (Rao et al. 2018)",2.52,23.27,18.3,4.57,0.62,3.49,403.0,2.73,20,8,45,55,1.48,5.17,1.18,1,25,95.37,99.91,5,47.71,
35,370,264.0,0.6,17.6,1680.0,"Fly Ash/GGBFS-0.5/0.5, Activator: Water/NaOH/Na2SiO3-0.72/0.08/0.2, Sulphonated Naphthalene formaldehyde-based superplactisizer (Rao et al. 2018), A/B-0.55/0.45, Ambient curing (Rao et al. 2018)",2.52,23.27,18.3,4.57,0.62,3.49,403.0,2.73,20,8,45,55,1.48,5.17,1.18,1,25,98.1,104.86,5,47.61,
36,360,202.5,0.45,18.0,1731.5,"Fly Ash/GGBFS-0.5/0.5, Activator: Water/NaOH/Na2SiO3-0.72/0.08/0.2, Sulphonated Naphthalene formaldehyde-based superplactisizer (Rao et al. 2018), A/B-0.55/0.45, Ambient curing (Rao et al. 2018)",2.52,23.27,18.3,4.57,0.62,3.49,403.0,2.73,20,8,45,55,1.48,5.17,1.18,1,25,91.19,92.04,5,48.91,
37,360,225.0,0.5,18.0,1709.0,"Fly Ash/GGBFS-0.5/0.5, Activator: Water/NaOH/Na2SiO3-0.72/0.08/0.2, Sulphonated Naphthalene formaldehyde-based superplactisizer (Rao et al. 2018), A/B-0.55/0.45, Ambient curing (Rao et al. 2018)",2.52,23.27,18.3,4.57,0.62,3.49,403.0,2.73,20,8,45,55,1.48,5.17,1.18,1,25,93.99,97.11,5,58.53,
38,360,247.5,0.55,18.0,1686.5,"Fly Ash/GGBFS-0.5/0.5, Activator: Water/NaOH/Na2SiO3-0.72/0.08/0.2, Sulphonated Naphthalene formaldehyde-based superplactisizer (Rao et al. 2018), A/B-0.55/0.45, Ambient curing (Rao et al. 2018)",2.52,23.27,18.3,4.57,0.62,3.49,403.0,2.73,20,8,45,55,1.48,5.17,1.18,1,25,96.79,102.18,5,48.45,
39,360,270.0,0.6,18.0,1664.0,"Fly Ash/GGBFS-0.5/0.5, Activator: Water/NaOH/Na2SiO3-0.72/0.08/0.2, Sulphonated Naphthalene formaldehyde-based superplactisizer (Rao et al. 2018), A/B-0.55/0.45, Ambient curing (Rao et al. 2018)",2.52,23.27,18.3,4.57,0.62,3.49,403.0,2.73,20,8,45,55,1.48,5.17,1.18,1,25,99.58,107.24,5,47.64,
40,450,162.0,0.45,14.4,1862.0,"Fly Ash/GGBFS-0.5/0.5, Activator: Water/NaOH/Na2SiO3-0.72/0.08/0.2, Sulphonated Naphthalene formaldehyde-based superplactisizer (Rao et al. 2018), A/B-0.55/0.45, Heat curing (Rao et al.)",2.52,23.27,18.3,4.57,0.62,3.49,403.0,2.73,20,8,45,55,1.48,5.17,1.18,1,60,95.53,96.08,5,61.96,
41,450,180.0,0.5,14.4,1844.0,"Fly Ash/GGBFS-0.5/0.5, Activator: Water/NaOH/Na2SiO3-0.72/0.08/0.2, Sulphonated Naphthalene formaldehyde-based superplactisizer (Rao et al. 2018), A/B-0.55/0.45, Heat curing (Rao et al.)",2.52,23.27,18.3,4.57,0.62,3.49,403.0,2.73,20,8,45,55,1.48,5.17,1.18,1,60,97.77,100.14,5,65.26,
42,450,198.0,0.55,14.4,1826.0,"Fly Ash/GGBFS-0.5/0.5, Activator: Water/NaOH/Na2SiO3-0.72/0.08/0.2, Sulphonated Naphthalene formaldehyde-based superplactisizer (Rao et al. 2018), A/B-0.55/0.45, Heat curing (Rao et al.)",2.52,23.27,18.3,4.57,0.62,3.49,403.0,2.73,20,8,45,55,1.48,5.17,1.18,1,60,100.0,104.19,5,53.39,
43,450,216.0,0.6,14.4,1808.0,"Fly Ash/GGBFS-0.5/0.5, Activator: Water/NaOH/Na2SiO3-0.72/0.08/0.2, Sulphonated Naphthalene formaldehyde-based superplactisizer (Rao et al. 2018), A/B-0.55/0.45, Heat curing (Rao et al.)",2.52,23.27,18.3,4.57,0.62,3.49,403.0,2.73,20,8,45,55,1.48,5.17,1.18,1,60,102.24,108.25,5,52.4,
44,440,166.5,0.45,14.8,1847.5,"Fly Ash/GGBFS-0.5/0.5, Activator: Water/NaOH/Na2SiO3-0.72/0.08/0.2, Sulphonated Naphthalene formaldehyde-based superplactisizer (Rao et al. 2018), A/B-0.55/0.45, Heat curing (Rao et al.)",2.52,23.27,18.3,4.57,0.62,3.49,403.0,2.73,20,8,45,55,1.48,5.17,1.18,1,60,96.83,98.13,5,61.22,
45,440,185.0,0.5,14.8,1829.0,"Fly Ash/GGBFS-0.5/0.5, Activator: Water/NaOH/Na2SiO3-0.72/0.08/0.2, Sulphonated Naphthalene formaldehyde-based superplactisizer (Rao et al. 2018), A/B-0.55/0.45, Heat curing (Rao et al.)",2.52,23.27,18.3,4.57,0.62,3.49,403.0,2.73,20,8,45,55,1.48,5.17,1.18,1,60,99.13,102.3,5,65.09,
46,440,203.5,0.55,14.8,1810.5,"Fly Ash/GGBFS-0.5/0.5, Activator: Water/NaOH/Na2SiO3-0.72/0.08/0.2, Sulphonated Naphthalene formaldehyde-based superplactisizer (Rao et al. 2018), A/B-0.55/0.45, Heat curing (Rao et al.)",2.52,23.27,18.3,4.57,0.62,3.49,403.0,2.73,20,8,45,55,1.48,5.17,1.18,1,60,101.42,106.46,5,52.93,
47,440,222.0,0.6,14.8,1792.0,"Fly Ash/GGBFS-0.5/0.5, Activator: Water/NaOH/Na2SiO3-0.72/0.08/0.2, Sulphonated Naphthalene formaldehyde-based superplactisizer (Rao et al. 2018), A/B-0.55/0.45, Heat curing (Rao et al.)",2.52,23.27,18.3,4.57,0.62,3.49,403.0,2.73,20,8,45,55,1.48,5.17,1.18,1,60,103.72,110.63,5,51.9,
48,430,171.0,0.45,15.2,1833.0,"Fly Ash/GGBFS-0.5/0.5, Activator: Water/NaOH/Na2SiO3-0.72/0.08/0.2, Sulphonated Naphthalene formaldehyde-based superplactisizer (Rao et al. 2018), A/B-0.55/0.45, Heat curing (Rao et al.)",2.52,23.27,18.3,4.57,0.62,3.49,403.0,2.73,20,8,45,55,1.48,5.17,1.18,1,60,98.12,100.18,5,60.47,
49,430,190.0,0.5,15.2,1814.0,"Fly Ash/GGBFS-0.5/0.5, Activator: Water/NaOH/Na2SiO3-0.72/0.08/0.2, Sulphonated Naphthalene formaldehyde-based superplactisizer (Rao et al. 2018), A/B-0.55/0.45, Heat curing (Rao et al.)",2.52,23.27,18.3,4.57,0.62,3.49,403.0,2.73,20,8,45,55,1.48,5.17,1.18,1,60,100.48,104.45,5,64.93,
50,430,209.0,0.55,15.2,1795.0,"Fly Ash/GGBFS-0.5/0.5, Activator: Water/NaOH/Na2SiO3-0.72/0.08/0.2, Sulphonated Naphthalene formaldehyde-based superplactisizer (Rao et al. 2018), A/B-0.55/0.45, Heat curing (Rao et al.)",2.52,23.27,18.3,4.57,0.62,3.49,403.0,2.73,20,8,45,55,1.48,5.17,1.18,1,60,102.84,108.73,5,52.46,
51,430,228.0,0.6,15.2,1776.0,"Fly Ash/GGBFS-0.5/0.5, Activator: Water/NaOH/Na2SiO3-0.72/0.08/0.2, Sulphonated Naphthalene formaldehyde-based superplactisizer (Rao et al. 2018), A/B-0.55/0.45, Heat curing (Rao et al.)",2.52,23.27,18.3,4.57,0.62,3.49,403.0,2.73,20,8,45,55,1.48,5.17,1.18,1,60,105.21,113.01,5,51.4,
52,420,175.5,0.45,15.6,1818.5,"Fly Ash/GGBFS-0.5/0.5, Activator: Water/NaOH/Na2SiO3-0.72/0.08/0.2, Sulphonated Naphthalene formaldehyde-based superplactisizer (Rao et al. 2018), A/B-0.55/0.45, Heat curing (Rao et al.)",2.52,23.27,18.3,4.57,0.62,3.49,403.0,2.73,20,8,45,55,1.48,5.17,1.18,1,60,99.42,102.22,5,59.73,
53,420,195.0,0.5,15.6,1799.0,"Fly Ash/GGBFS-0.5/0.5, Activator: Water/NaOH/Na2SiO3-0.72/0.08/0.2, Sulphonated Naphthalene formaldehyde-based superplactisizer (Rao et al. 2018), A/B-0.55/0.45, Heat curing (Rao et al.)",2.52,23.27,18.3,4.57,0.62,3.49,403.0,2.73,20,8,45,55,1.48,5.17,1.18,1,60,101.84,106.61,5,64.76,
54,420,214.5,0.55,15.6,1779.5,"Fly Ash/GGBFS-0.5/0.5, Activator: Water/NaOH/Na2SiO3-0.72/0.08/0.2, Sulphonated Naphthalene formaldehyde-based superplactisizer (Rao et al. 2018), A/B-0.55/0.45, Heat curing (Rao et al.)",2.52,23.27,18.3,4.57,0.62,3.49,403.0,2.73,20,8,45,55,1.48,5.17,1.18,1,60,104.26,111.0,5,52.0,
55,420,234.0,0.6,15.6,1760.0,"Fly Ash/GGBFS-0.5/0.5, Activator: Water/NaOH/Na2SiO3-0.72/0.08/0.2, Sulphonated Naphthalene formaldehyde-based superplactisizer (Rao et al. 2018), A/B-0.55/0.45, Heat curing (Rao et al.)",2.52,23.27,18.3,4.57,0.62,3.49,403.0,2.73,20,8,45,55,1.48,5.17,1.18,1,60,106.69,115.39,5,50.9,
56,410,180.0,0.45,16.0,1804.0,"Fly Ash/GGBFS-0.5/0.5, Activator: Water/NaOH/Na2SiO3-0.72/0.08/0.2, Sulphonated Naphthalene formaldehyde-based superplactisizer (Rao et al. 2018), A/B-0.55/0.45, Heat curing (Rao et al.)",2.52,23.27,18.3,4.57,0.62,3.49,403.0,2.73,20,8,45,55,1.48,5.17,1.18,1,60,100.71,104.27,5,58.98,
57,410,200.0,0.5,16.0,1784.0,"Fly Ash/GGBFS-0.5/0.5, Activator: Water/NaOH/Na2SiO3-0.72/0.08/0.2, Sulphonated Naphthalene formaldehyde-based superplactisizer (Rao et al. 2018), A/B-0.55/0.45, Heat curing (Rao et al.)",2.52,23.27,18.3,4.57,0.62,3.49,403.0,2.73,20,8,45,55,1.48,5.17,1.18,1,60,103.2,108.77,5,64.6,
58,410,220.0,0.55,16.0,1764.0,"Fly Ash/GGBFS-0.5/0.5, Activator: Water/NaOH/Na2SiO3-0.72/0.08/0.2, Sulphonated Naphthalene formaldehyde-based superplactisizer (Rao et al. 2018), A/B-0.55/0.45, Heat curing (Rao et al.)",2.52,23.27,18.3,4.57,0.62,3.49,403.0,2.73,20,8,45,55,1.48,5.17,1.18,1,60,105.68,113.27,5,51.54,
59,410,240.0,0.6,16.0,1744.0,"Fly Ash/GGBFS-0.5/0.5, Activator: Water/NaOH/Na2SiO3-0.72/0.08/0.2, Sulphonated Naphthalene formaldehyde-based superplactisizer (Rao et al. 2018), A/B-0.55/0.45, Heat curing (Rao et al.)",2.52,23.27,18.3,4.57,0.62,3.49,403.0,2.73,20,8,45,55,1.48,5.17,1.18,1,60,108.17,117.78,5,50.41,
60,400,184.5,0.45,16.4,1789.5,"Fly Ash/GGBFS-0.5/0.5, Activator: Water/NaOH/Na2SiO3-0.72/0.08/0.2, Sulphonated Naphthalene formaldehyde-based superplactisizer (Rao et al. 2018), A/B-0.55/0.45, Heat curing (Rao et al.)",2.52,23.27,18.3,4.57,0.62,3.49,403.0,2.73,20,8,45,55,1.48,5.17,1.18,1,60,102.01,106.31,5,58.24,
61,400,205.0,0.5,16.4,1769.0,"Fly Ash/GGBFS-0.5/0.5, Activator: Water/NaOH/Na2SiO3-0.72/0.08/0.2, Sulphonated Naphthalene formaldehyde-based superplactisizer (Rao et al. 2018), A/B-0.55/0.45, Heat curing (Rao et al.)",2.52,23.27,18.3,4.57,0.62,3.49,403.0,2.73,20,8,45,55,1.48,5.17,1.18,1,60,104.56,110.93,5,64.43,
62,400,225.5,0.55,16.4,1748.5,"Fly Ash/GGBFS-0.5/0.5, Activator: Water/NaOH/Na2SiO3-0.72/0.08/0.2, Sulphonated Naphthalene formaldehyde-based superplactisizer (Rao et al. 2018), A/B-0.55/0.45, Heat curing (Rao et al.)",2.52,23.27,18.3,4.57,0.62,3.49,403.0,2.73,20,8,45,55,1.48,5.17,1.18,1,60,107.11,115.54,5,51.07,
63,400,246.0,0.6,16.4,1728.0,"Fly Ash/GGBFS-0.5/0.5, Activator: Water/NaOH/Na2SiO3-0.72/0.08/0.2, Sulphonated Naphthalene formaldehyde-based superplactisizer (Rao et al. 2018), A/B-0.55/0.45, Heat curing (Rao et al.)",2.52,23.27,18.3,4.57,0.62,3.49,403.0,2.73,20,8,45,55,1.48,5.17,1.18,1,60,109.65,120.16,5,49.91,
64,390,189.0,0.45,16.8,1775.0,"Fly Ash/GGBFS-0.5/0.5, Activator: Water/NaOH/Na2SiO3-0.72/0.08/0.2, Sulphonated Naphthalene formaldehyde-based superplactisizer (Rao et al. 2018), A/B-0.55/0.45, Heat curing (Rao et al.)",2.52,23.27,18.3,4.57,0.62,3.49,403.0,2.73,20,8,45,55,1.48,5.17,1.18,1,60,103.31,108.36,5,57.54,
65,390,210.0,0.5,16.8,1754.0,"Fly Ash/GGBFS-0.5/0.5, Activator: Water/NaOH/Na2SiO3-0.72/0.08/0.2, Sulphonated Naphthalene formaldehyde-based superplactisizer (Rao et al. 2018), A/B-0.55/0.45, Heat curing (Rao et al.)",2.52,23.27,18.3,4.57,0.62,3.49,403.0,2.73,20,8,45,55,1.48,5.17,1.18,1,60,105.92,113.09,5,64.28,
66,390,231.0,0.55,16.8,1733.0,"Fly Ash/GGBFS-0.5/0.5, Activator: Water/NaOH/Na2SiO3-0.72/0.08/0.2, Sulphonated Naphthalene formaldehyde-based superplactisizer (Rao et al. 2018), A/B-0.55/0.45, Heat curing (Rao et al.)",2.52,23.27,18.3,4.57,0.62,3.49,403.0,2.73,20,8,45,55,1.48,5.17,1.18,1,60,108.53,117.82,5,50.64,
67,390,252.0,0.6,16.8,1712.0,"Fly Ash/GGBFS-0.5/0.5, Activator: Water/NaOH/Na2SiO3-0.72/0.08/0.2, Sulphonated Naphthalene formaldehyde-based superplactisizer (Rao et al. 2018), A/B-0.55/0.45, Heat curing (Rao et al.)",2.52,23.27,18.3,4.57,0.62,3.49,403.0,2.73,20,8,45,55,1.48,5.17,1.18,1,60,111.14,122.54,5,49.44,
68,380,193.5,0.45,17.2,1760.5,"Fly Ash/GGBFS-0.5/0.5, Activator: Water/NaOH/Na2SiO3-0.72/0.08/0.2, Sulphonated Naphthalene formaldehyde-based superplactisizer (Rao et al. 2018), A/B-0.55/0.45, Heat curing (Rao et al.)",2.52,23.27,18.3,4.57,0.62,3.49,403.0,2.73,20,8,45,55,1.48,5.17,1.18,1,60,104.6,110.4,5,56.66,
69,380,215.0,0.5,17.2,1739.0,"Fly Ash/GGBFS-0.5/0.5, Activator: Water/NaOH/Na2SiO3-0.72/0.08/0.2, Sulphonated Naphthalene formaldehyde-based superplactisizer (Rao et al. 2018), A/B-0.55/0.45, Heat curing (Rao et al.)",2.52,23.27,18.3,4.57,0.62,3.49,403.0,2.73,20,8,45,55,1.48,5.17,1.18,1,60,107.27,115.24,5,63.47,
70,380,236.5,0.55,17.2,1717.5,"Fly Ash/GGBFS-0.5/0.5, Activator: Water/NaOH/Na2SiO3-0.72/0.08/0.2, Sulphonated Naphthalene formaldehyde-based superplactisizer (Rao et al. 2018), A/B-0.55/0.45, Heat curing (Rao et al.)",2.52,23.27,18.3,4.57,0.62,3.49,403.0,2.73,20,8,45,55,1.48,5.17,1.18,1,60,109.95,120.09,5,51.92,
71,380,258.0,0.6,17.2,1696.0,"Fly Ash/GGBFS-0.5/0.5, Activator: Water/NaOH/Na2SiO3-0.72/0.08/0.2, Sulphonated Naphthalene formaldehyde-based superplactisizer (Rao et al. 2018), A/B-0.55/0.45, Heat curing (Rao et al.)",2.52,23.27,18.3,4.57,0.62,3.49,403.0,2.73,20,8,45,55,1.48,5.17,1.18,1,60,112.62,124.93,5,50.93,
72,370,198.0,0.45,17.6,1746.0,"Fly Ash/GGBFS-0.5/0.5, Activator: Water/NaOH/Na2SiO3-0.72/0.08/0.2, Sulphonated Naphthalene formaldehyde-based superplactisizer (Rao et al. 2018), A/B-0.55/0.45, Heat curing (Rao et al.)",2.52,23.27,18.3,4.57,0.62,3.49,403.0,2.73,20,8,45,55,1.48,5.17,1.18,1,60,105.9,112.45,5,55.78,
73,370,220.0,0.5,17.6,1724.0,"Fly Ash/GGBFS-0.5/0.5, Activator: Water/NaOH/Na2SiO3-0.72/0.08/0.2, Sulphonated Naphthalene formaldehyde-based superplactisizer (Rao et al. 2018), A/B-0.55/0.45, Heat curing (Rao et al.)",2.52,23.27,18.3,4.57,0.62,3.49,403.0,2.73,20,8,45,55,1.48,5.17,1.18,1,60,108.63,117.4,5,62.65,
74,370,242.0,0.55,17.6,1702.0,"Fly Ash/GGBFS-0.5/0.5, Activator: Water/NaOH/Na2SiO3-0.72/0.08/0.2, Sulphonated Naphthalene formaldehyde-based superplactisizer (Rao et al. 2018), A/B-0.55/0.45, Heat curing (Rao et al.)",2.52,23.27,18.3,4.57,0.62,3.49,403.0,2.73,20,8,45,55,1.48,5.17,1.18,1,60,111.37,122.36,5,53.2,
75,370,264.0,0.6,17.6,1680.0,"Fly Ash/GGBFS-0.5/0.5, Activator: Water/NaOH/Na2SiO3-0.72/0.08/0.2, Sulphonated Naphthalene formaldehyde-based superplactisizer (Rao et al. 2018), A/B-0.55/0.45, Heat curing (Rao et al.)",2.52,23.27,18.3,4.57,0.62,3.49,403.0,2.73,20,8,45,55,1.48,5.17,1.18,1,60,114.1,127.31,5,52.42,
76,360,202.5,0.45,18.0,1731.5,"Fly Ash/GGBFS-0.5/0.5, Activator: Water/NaOH/Na2SiO3-0.72/0.08/0.2, Sulphonated Naphthalene formaldehyde-based superplactisizer (Rao et al. 2018), A/B-0.55/0.45, Heat curing (Rao et al.)",2.52,23.27,18.3,4.57,0.62,3.49,403.0,2.73,20,8,45,55,1.48,5.17,1.18,1,60,107.19,114.49,5,54.97,
77,360,225.0,0.5,18.0,1709.0,"Fly Ash/GGBFS-0.5/0.5, Activator: Water/NaOH/Na2SiO3-0.72/0.08/0.2, Sulphonated Naphthalene formaldehyde-based superplactisizer (Rao et al. 2018), A/B-0.55/0.45, Heat curing (Rao et al.)",2.52,23.27,18.3,4.57,0.62,3.49,403.0,2.73,20,8,45,55,1.48,5.17,1.18,1,60,109.99,119.56,5,61.9,
78,360,247.5,0.55,18.0,1686.5,"Fly Ash/GGBFS-0.5/0.5, Activator: Water/NaOH/Na2SiO3-0.72/0.08/0.2, Sulphonated Naphthalene formaldehyde-based superplactisizer (Rao et al. 2018), A/B-0.55/0.45, Heat curing (Rao et al.)",2.52,23.27,18.3,4.57,0.62,3.49,403.0,2.73,20,8,45,55,1.48,5.17,1.18,1,60,112.79,124.63,5,54.38,
79,360,270.0,0.6,18.0,1664.0,"Fly Ash/GGBFS-0.5/0.5, Activator: Water/NaOH/Na2SiO3-0.72/0.08/0.2, Sulphonated Naphthalene formaldehyde-based superplactisizer (Rao et al. 2018), A/B-0.55/0.45, Heat curing (Rao et al.)",2.52,23.27,18.3,4.57,0.62,3.49,403.0,2.73,20,8,45,55,1.48,5.17,1.18,1,60,115.58,129.69,5,53.79,
80,450,162.0,0.45,14.4,1862.0,"Fly Ash/GGBFS-0.6/0.4, Activator: Water/NaOH/Na2SiO3-0.72/0.08/0.2, Sulphonated Naphthalene formaldehyde-based superplactisizer (Rao et al. 2018), A/B-0.55/0.45, Ambient curing (Rao et al. 2018)",2.87,23.92,15.44,3.91,0.57,3.44,398.4,2.73,20,8,45,55,1.48,5.17,1.18,1,25,76.54,71.91,5,43.32,
81,450,180.0,0.5,14.4,1844.0,"Fly Ash/GGBFS-0.6/0.4, Activator: Water/NaOH/Na2SiO3-0.72/0.08/0.2, Sulphonated Naphthalene formaldehyde-based superplactisizer (Rao et al. 2018), A/B-0.55/0.45, Ambient curing (Rao et al. 2018)",2.87,23.92,15.44,3.91,0.57,3.44,398.4,2.73,20,8,45,55,1.48,5.17,1.18,1,25,78.78,75.96,5,47.92,
82,450,198.0,0.55,14.4,1826.0,"Fly Ash/GGBFS-0.6/0.4, Activator: Water/NaOH/Na2SiO3-0.72/0.08/0.2, Sulphonated Naphthalene formaldehyde-based superplactisizer (Rao et al. 2018), A/B-0.55/0.45, Ambient curing (Rao et al. 2018)",2.87,23.92,15.44,3.91,0.57,3.44,398.4,2.73,20,8,45,55,1.48,5.17,1.18,1,25,81.02,80.01,5,46.87,
83,450,216.0,0.6,14.4,1808.0,"Fly Ash/GGBFS-0.6/0.4, Activator: Water/NaOH/Na2SiO3-0.72/0.08/0.2, Sulphonated Naphthalene formaldehyde-based superplactisizer (Rao et al. 2018), A/B-0.55/0.45, Ambient curing (Rao et al. 2018)",2.87,23.92,15.44,3.91,0.57,3.44,398.4,2.73,20,8,45,55,1.48,5.17,1.18,1,25,83.25,84.07,5,43.38,
84,440,166.5,0.45,14.8,1847.5,"Fly Ash/GGBFS-0.6/0.4, Activator: Water/NaOH/Na2SiO3-0.72/0.08/0.2, Sulphonated Naphthalene formaldehyde-based superplactisizer (Rao et al. 2018), A/B-0.55/0.45, Ambient curing (Rao et al. 2018)",2.87,23.92,15.44,3.91,0.57,3.44,398.4,2.73,20,8,45,55,1.48,5.17,1.18,1,25,77.75,73.9,5,42.95,
85,440,185.0,0.5,14.8,1829.0,"Fly Ash/GGBFS-0.6/0.4, Activator: Water/NaOH/Na2SiO3-0.72/0.08/0.2, Sulphonated Naphthalene formaldehyde-based superplactisizer (Rao et al. 2018), A/B-0.55/0.45, Ambient curing (Rao et al. 2018)",2.87,23.92,15.44,3.91,0.57,3.44,398.4,2.73,20,8,45,55,1.48,5.17,1.18,1,25,80.05,78.07,5,48.47,
86,440,203.5,0.55,14.8,1810.5,"Fly Ash/GGBFS-0.6/0.4, Activator: Water/NaOH/Na2SiO3-0.72/0.08/0.2, Sulphonated Naphthalene formaldehyde-based superplactisizer (Rao et al. 2018), A/B-0.55/0.45, Ambient curing (Rao et al. 2018)",2.87,23.92,15.44,3.91,0.57,3.44,398.4,2.73,20,8,45,55,1.48,5.17,1.18,1,25,82.35,82.24,5,46.49,
87,440,222.0,0.6,14.8,1792.0,"Fly Ash/GGBFS-0.6/0.4, Activator: Water/NaOH/Na2SiO3-0.72/0.08/0.2, Sulphonated Naphthalene formaldehyde-based superplactisizer (Rao et al. 2018), A/B-0.55/0.45, Ambient curing (Rao et al. 2018)",2.87,23.92,15.44,3.91,0.57,3.44,398.4,2.73,20,8,45,55,1.48,5.17,1.18,1,25,84.65,86.4,5,46.2,
88,430,171.0,0.45,15.2,1833.0,"Fly Ash/GGBFS-0.6/0.4, Activator: Water/NaOH/Na2SiO3-0.72/0.08/0.2, Sulphonated Naphthalene formaldehyde-based superplactisizer (Rao et al. 2018), A/B-0.55/0.45, Ambient curing (Rao et al. 2018)",2.87,23.92,15.44,3.91,0.57,3.44,398.4,2.73,20,8,45,55,1.48,5.17,1.18,1,25,78.97,75.9,5,43.58,
89,430,190.0,0.5,15.2,1814.0,"Fly Ash/GGBFS-0.6/0.4, Activator: Water/NaOH/Na2SiO3-0.72/0.08/0.2, Sulphonated Naphthalene formaldehyde-based superplactisizer (Rao et al. 2018), A/B-0.55/0.45, Ambient curing (Rao et al. 2018)",2.87,23.92,15.44,3.91,0.57,3.44,398.4,2.73,20,8,45,55,1.48,5.17,1.18,1,25,81.33,80.18,5,47.91,
90,430,209.0,0.55,15.2,1795.0,"Fly Ash/GGBFS-0.6/0.4, Activator: Water/NaOH/Na2SiO3-0.72/0.08/0.2, Sulphonated Naphthalene formaldehyde-based superplactisizer (Rao et al. 2018), A/B-0.55/0.45, Ambient curing (Rao et al. 2018)",2.87,23.92,15.44,3.91,0.57,3.44,398.4,2.73,20,8,45,55,1.48,5.17,1.18,1,25,83.69,84.46,5,46.12,
91,430,228.0,0.6,15.2,1776.0,"Fly Ash/GGBFS-0.6/0.4, Activator: Water/NaOH/Na2SiO3-0.72/0.08/0.2, Sulphonated Naphthalene formaldehyde-based superplactisizer (Rao et al. 2018), A/B-0.55/0.45, Ambient curing (Rao et al. 2018)",2.87,23.92,15.44,3.91,0.57,3.44,398.4,2.73,20,8,45,55,1.48,5.17,1.18,1,25,86.05,88.74,5,46.27,46.27
92,420,175.5,0.45,15.6,1818.5,"Fly Ash/GGBFS-0.6/0.4, Activator: Water/NaOH/Na2SiO3-0.72/0.08/0.2, Sulphonated Naphthalene formaldehyde-based superplactisizer (Rao et al. 2018), A/B-0.55/0.45, Ambient curing (Rao et al. 2018)",2.87,23.92,15.44,3.91,0.57,3.44,398.4,2.73,20,8,45,55,1.48,5.17,1.18,1,25,80.18,77.9,5,44.21,44.21
93,420,195.0,0.5,15.6,1799.0,"Fly Ash/GGBFS-0.6/0.4, Activator: Water/NaOH/Na2SiO3-0.72/0.08/0.2, Sulphonated Naphthalene formaldehyde-based superplactisizer (Rao et al. 2018), A/B-0.55/0.45, Ambient curing (Rao et al. 2018)",2.87,23.92,15.44,3.91,0.57,3.44,398.4,2.73,20,8,45,55,1.48,5.17,1.18,1,25,82.6,82.29,5,48.75,48.75
94,420,214.5,0.55,15.6,1779.5,"Fly Ash/GGBFS-0.6/0.4, Activator: Water/NaOH/Na2SiO3-0.72/0.08/0.2, Sulphonated Naphthalene formaldehyde-based superplactisizer (Rao et al. 2018), A/B-0.55/0.45, Ambient curing (Rao et al. 2018)",2.87,23.92,15.44,3.91,0.57,3.44,398.4,2.73,20,8,45,55,1.48,5.17,1.18,1,25,85.03,86.68,5,45.75,45.75
95,420,234.0,0.6,15.6,1760.0,"Fly Ash/GGBFS-0.6/0.4, Activator: Water/NaOH/Na2SiO3-0.72/0.08/0.2, Sulphonated Naphthalene formaldehyde-based superplactisizer (Rao et al. 2018), A/B-0.55/0.45, Ambient curing (Rao et al. 2018)",2.87,23.92,15.44,3.91,0.57,3.44,398.4,2.73,20,8,45,55,1.48,5.17,1.18,1,25,87.45,91.07,5,46.35,46.35
96,410,180.0,0.45,16.0,1804.0,"Fly Ash/GGBFS-0.6/0.4, Activator: Water/NaOH/Na2SiO3-0.72/0.08/0.2, Sulphonated Naphthalene formaldehyde-based superplactisizer (Rao et al. 2018), A/B-0.55/0.45, Ambient curing (Rao et al. 2018)",2.87,23.92,15.44,3.91,0.57,3.44,398.4,2.73,20,8,45,55,1.48,5.17,1.18,1,25,81.39,79.9,5,44.85,44.85
97,410,200.0,0.5,16.0,1784.0,"Fly Ash/GGBFS-0.6/0.4, Activator: Water/NaOH/Na2SiO3-0.72/0.08/0.2, Sulphonated Naphthalene formaldehyde-based superplactisizer (Rao et al. 2018), A/B-0.55/0.45, Ambient curing (Rao et al. 2018)",2.87,23.92,15.44,3.91,0.57,3.44,398.4,2.73,20,8,45,55,1.48,5.17,1.18,1,25,83.88,84.4,5,49.59,49.59
98,410,220.0,0.55,16.0,1764.0,"Fly Ash/GGBFS-0.6/0.4, Activator: Water/NaOH/Na2SiO3-0.72/0.08/0.2, Sulphonated Naphthalene formaldehyde-based superplactisizer (Rao et al. 2018), A/B-0.55/0.45, Ambient curing (Rao et al. 2018)",2.87,23.92,15.44,3.91,0.57,3.44,398.4,2.73,20,8,45,55,1.48,5.17,1.18,1,25,86.36,88.9,5,45.38,45.38
99,410,240.0,0.6,16.0,1744.0,"Fly Ash/GGBFS-0.6/0.4, Activator: Water/NaOH/Na2SiO3-0.72/0.08/0.2, Sulphonated Naphthalene formaldehyde-based superplactisizer (Rao et al. 2018), A/B-0.55/0.45, Ambient curing (Rao et al. 2018)",2.87,23.92,15.44,3.91,0.57,3.44,398.4,2.73,20,8,45,55,1.48,5.17,1.18,1,25,88.85,93.41,5,46.42,46.42
100,400,184.5,0.45,16.4,1789.5,"Fly Ash/GGBFS-0.6/0.4, Activator: Water/NaOH/Na2SiO3-0.72/0.08/0.2, Sulphonated Naphthalene formaldehyde-based superplactisizer (Rao et al. 2018), A/B-0.55/0.45, Ambient curing (Rao et al. 2018)",2.87,23.92,15.44,3.91,0.57,3.44,398.4,2.73,20,8,45,55,1.48,5.17,1.18,1,25,82.61,81.89,5,45.48,45.48
101,400,205.0,0.5,16.4,1769.0,"Fly Ash/GGBFS-0.6/0.4, Activator: Water/NaOH/Na2SiO3-0.72/0.08/0.2, Sulphonated Naphthalene formaldehyde-based superplactisizer (Rao et al. 2018), A/B-0.55/0.45, Ambient curing (Rao et al. 2018)",2.87,23.92,15.44,3.91,0.57,3.44,398.4,2.73,20,8,45,55,1.48,5.17,1.18,1,25,85.15,86.51,5,50.43,
102,400,225.5,0.55,16.4,1748.5,"Fly Ash/GGBFS-0.6/0.4, Activator: Water/NaOH/Na2SiO3-0.72/0.08/0.2, Sulphonated Naphthalene formaldehyde-based superplactisizer (Rao et al. 2018), A/B-0.55/0.45, Ambient curing (Rao et al. 2018)",2.87,23.92,15.44,3.91,0.57,3.44,398.4,2.73,20,8,45,55,1.48,5.17,1.18,1,25,87.7,91.13,5,45.02,
103,400,246.0,0.6,16.4,1728.0,"Fly Ash/GGBFS-0.6/0.4, Activator: Water/NaOH/Na2SiO3-0.72/0.08/0.2, Sulphonated Naphthalene formaldehyde-based superplactisizer (Rao et al. 2018), A/B-0.55/0.45, Ambient curing (Rao et al. 2018)",2.87,23.92,15.44,3.91,0.57,3.44,398.4,2.73,20,8,45,55,1.48,5.17,1.18,1,25,90.25,95.74,5,46.5,
104,390,189.0,0.45,16.8,1775.0,"Fly Ash/GGBFS-0.6/0.4, Activator: Water/NaOH/Na2SiO3-0.72/0.08/0.2, Sulphonated Naphthalene formaldehyde-based superplactisizer (Rao et al. 2018), A/B-0.55/0.45, Ambient curing (Rao et al. 2018)",2.87,23.92,15.44,3.91,0.57,3.44,398.4,2.73,20,8,45,55,1.48,5.17,1.18,1,25,83.82,83.89,5,46.08,
105,390,210.0,0.5,16.8,1754.0,"Fly Ash/GGBFS-0.6/0.4, Activator: Water/NaOH/Na2SiO3-0.72/0.08/0.2, Sulphonated Naphthalene formaldehyde-based superplactisizer (Rao et al. 2018), A/B-0.55/0.45, Ambient curing (Rao et al. 2018)",2.87,23.92,15.44,3.91,0.57,3.44,398.4,2.73,20,8,45,55,1.48,5.17,1.18,1,25,86.43,88.62,5,51.22,
106,390,231.0,0.55,16.8,1733.0,"Fly Ash/GGBFS-0.6/0.4, Activator: Water/NaOH/Na2SiO3-0.72/0.08/0.2, Sulphonated Naphthalene formaldehyde-based superplactisizer (Rao et al. 2018), A/B-0.55/0.45, Ambient curing (Rao et al. 2018)",2.87,23.92,15.44,3.91,0.57,3.44,398.4,2.73,20,8,45,55,1.48,5.17,1.18,1,25,89.04,93.35,5,44.67,
107,390,252.0,0.6,16.8,1712.0,"Fly Ash/GGBFS-0.6/0.4, Activator: Water/NaOH/Na2SiO3-0.72/0.08/0.2, Sulphonated Naphthalene formaldehyde-based superplactisizer (Rao et al. 2018), A/B-0.55/0.45, Ambient curing (Rao et al. 2018)",2.87,23.92,15.44,3.91,0.57,3.44,398.4,2.73,20,8,45,55,1.48,5.17,1.18,1,25,91.65,98.08,5,46.57,
108,380,193.5,0.45,17.2,1760.5,"Fly Ash/GGBFS-0.6/0.4, Activator: Water/NaOH/Na2SiO3-0.72/0.08/0.2, Sulphonated Naphthalene formaldehyde-based superplactisizer (Rao et al. 2018), A/B-0.55/0.45, Ambient curing (Rao et al. 2018)",2.87,23.92,15.44,3.91,0.57,3.44,398.4,2.73,20,8,45,55,1.48,5.17,1.18,1,25,85.03,85.89,5,46.01,
109,380,215.0,0.5,17.2,1739.0,"Fly Ash/GGBFS-0.6/0.4, Activator: Water/NaOH/Na2SiO3-0.72/0.08/0.2, Sulphonated Naphthalene formaldehyde-based superplactisizer (Rao et al. 2018), A/B-0.55/0.45, Ambient curing (Rao et al. 2018)",2.87,23.92,15.44,3.91,0.57,3.44,398.4,2.73,20,8,45,55,1.48,5.17,1.18,1,25,87.7,90.73,5,51.04,
110,380,236.5,0.55,17.2,1717.5,"Fly Ash/GGBFS-0.6/0.4, Activator: Water/NaOH/Na2SiO3-0.72/0.08/0.2, Sulphonated Naphthalene formaldehyde-based superplactisizer (Rao et al. 2018), A/B-0.55/0.45, Ambient curing (Rao et al. 2018)",2.87,23.92,15.44,3.91,0.57,3.44,398.4,2.73,20,8,45,55,1.48,5.17,1.18,1,25,90.38,95.57,5,43.71,
111,380,258.0,0.6,17.2,1696.0,"Fly Ash/GGBFS-0.6/0.4, Activator: Water/NaOH/Na2SiO3-0.72/0.08/0.2, Sulphonated Naphthalene formaldehyde-based superplactisizer (Rao et al. 2018), A/B-0.55/0.45, Ambient curing (Rao et al. 2018)",2.87,23.92,15.44,3.91,0.57,3.44,398.4,2.73,20,8,45,55,1.48,5.17,1.18,1,25,93.05,100.41,5,46.27,
112,370,198.0,0.45,17.6,1746.0,"Fly Ash/GGBFS-0.6/0.4, Activator: Water/NaOH/Na2SiO3-0.72/0.08/0.2, Sulphonated Naphthalene formaldehyde-based superplactisizer (Rao et al. 2018), A/B-0.55/0.45, Ambient curing (Rao et al. 2018)",2.87,23.92,15.44,3.91,0.57,3.44,398.4,2.73,20,8,45,55,1.48,5.17,1.18,1,25,86.25,87.89,5,45.96,
113,370,220.0,0.5,17.6,1724.0,"Fly Ash/GGBFS-0.6/0.4, Activator: Water/NaOH/Na2SiO3-0.72/0.08/0.2, Sulphonated Naphthalene formaldehyde-based superplactisizer (Rao et al. 2018), A/B-0.55/0.45, Ambient curing (Rao et al. 2018)",2.87,23.92,15.44,3.91,0.57,3.44,398.4,2.73,20,8,45,55,1.48,5.17,1.18,1,25,88.98,92.84,5,50.89,
114,370,242.0,0.55,17.6,1702.0,"Fly Ash/GGBFS-0.6/0.4, Activator: Water/NaOH/Na2SiO3-0.72/0.08/0.2, Sulphonated Naphthalene formaldehyde-based superplactisizer (Rao et al. 2018), A/B-0.55/0.45, Ambient curing (Rao et al. 2018)",2.87,23.92,15.44,3.91,0.57,3.44,398.4,2.73,20,8,45,55,1.48,5.17,1.18,1,25,91.71,97.79,5,42.91,
115,370,264.0,0.6,17.6,1680.0,"Fly Ash/GGBFS-0.6/0.4, Activator: Water/NaOH/Na2SiO3-0.72/0.08/0.2, Sulphonated Naphthalene formaldehyde-based superplactisizer (Rao et al. 2018), A/B-0.55/0.45, Ambient curing (Rao et al. 2018)",2.87,23.92,15.44,3.91,0.57,3.44,398.4,2.73,20,8,45,55,1.48,5.17,1.18,1,25,94.45,102.75,5,46.01,
116,360,202.5,0.45,18.0,1731.5,"Fly Ash/GGBFS-0.6/0.4, Activator: Water/NaOH/Na2SiO3-0.72/0.08/0.2, Sulphonated Naphthalene formaldehyde-based superplactisizer (Rao et al. 2018), A/B-0.55/0.45, Ambient curing (Rao et al. 2018)",2.87,23.92,15.44,3.91,0.57,3.44,398.4,2.73,20,8,45,55,1.48,5.17,1.18,1,25,87.46,89.88,5,45.88,
117,360,225.0,0.5,18.0,1709.0,"Fly Ash/GGBFS-0.6/0.4, Activator: Water/NaOH/Na2SiO3-0.72/0.08/0.2, Sulphonated Naphthalene formaldehyde-based superplactisizer (Rao et al. 2018), A/B-0.55/0.45, Ambient curing (Rao et al. 2018)",2.87,23.92,15.44,3.91,0.57,3.44,398.4,2.73,20,8,45,55,1.48,5.17,1.18,1,25,90.25,94.95,5,50.69,
118,360,247.5,0.55,18.0,1686.5,"Fly Ash/GGBFS-0.6/0.4, Activator: Water/NaOH/Na2SiO3-0.72/0.08/0.2, Sulphonated Naphthalene formaldehyde-based superplactisizer (Rao et al. 2018), A/B-0.55/0.45, Ambient curing (Rao et al. 2018)",2.87,23.92,15.44,3.91,0.57,3.44,398.4,2.73,20,8,45,55,1.48,5.17,1.18,1,25,93.05,100.02,5,41.85,
119,360,270.0,0.6,18.0,1664.0,"Fly Ash/GGBFS-0.6/0.4, Activator: Water/NaOH/Na2SiO3-0.72/0.08/0.2, Sulphonated Naphthalene formaldehyde-based superplactisizer (Rao et al. 2018), A/B-0.55/0.45, Ambient curing (Rao et al. 2018)",2.87,23.92,15.44,3.91,0.57,3.44,398.4,2.73,20,8,45,55,1.48,5.17,1.18,1,25,95.85,105.08,5,45.68,
120,450,162.0,0.45,14.4,1862.0,"Fly Ash/GGBFS-0.6/0.4, Activator: Water/NaOH/Na2SiO3-0.72/0.08/0.2, Sulphonated Naphthalene formaldehyde-based superplactisizer (Rao et al. 2018), A/B-0.55/0.45, Heat curing (Rao et al.)",2.87,23.92,15.44,3.91,0.57,3.44,398.4,2.73,20,8,45,55,1.48,5.17,1.18,1,60,92.54,94.36,5,55.57,
121,450,180.0,0.5,14.4,1844.0,"Fly Ash/GGBFS-0.6/0.4, Activator: Water/NaOH/Na2SiO3-0.72/0.08/0.2, Sulphonated Naphthalene formaldehyde-based superplactisizer (Rao et al. 2018), A/B-0.55/0.45, Heat curing (Rao et al.)",2.87,23.92,15.44,3.91,0.57,3.44,398.4,2.73,20,8,45,55,1.48,5.17,1.18,1,60,94.78,98.41,5,57.37,
122,450,198.0,0.55,14.4,1826.0,"Fly Ash/GGBFS-0.6/0.4, Activator: Water/NaOH/Na2SiO3-0.72/0.08/0.2, Sulphonated Naphthalene formaldehyde-based superplactisizer (Rao et al. 2018), A/B-0.55/0.45, Heat curing (Rao et al.)",2.87,23.92,15.44,3.91,0.57,3.44,398.4,2.73,20,8,45,55,1.48,5.17,1.18,1,60,97.02,102.46,5,53.39,
123,450,216.0,0.6,14.4,1808.0,"Fly Ash/GGBFS-0.6/0.4, Activator: Water/NaOH/Na2SiO3-0.72/0.08/0.2, Sulphonated Naphthalene formaldehyde-based superplactisizer (Rao et al. 2018), A/B-0.55/0.45, Heat curing (Rao et al.)",2.87,23.92,15.44,3.91,0.57,3.44,398.4,2.73,20,8,45,55,1.48,5.17,1.18,1,60,99.25,106.52,5,51.22,
