Repository: iterateccvoelker/LLM-s-can-Design-Sustainable-Concrete-a-Systematic-Benchmark-Code-

# Is-ChatGPT-all-you-need-for-Alkali-Activated-Concrete-Design

Results so far:

File: Data/counterfactual_DiscoveryData_Sample.csv (part 2 of 2)
36,360,202.5,0.45,18.0,1731.5,"Fly Ash/GGBFS-0.5/0.5, Activator: Water/NaOH/Na2SiO3-0.72/0.08/0.2, Sulphonated Naphthalene formaldehyde-based superplactisizer (Rao et al. 2018), A/B-0.55/0.45, Ambient curing (Rao et al. 2018)",2.52,23.27,18.3,4.57,0.62,3.49,403.0,2.73,20,8,45,55,1.48,5.17,1.18,1,25,91.19,92.04,5,48.91,
37,360,225.0,0.5,18.0,1709.0,"Fly Ash/GGBFS-0.5/0.5, Activator: Water/NaOH/Na2SiO3-0.72/0.08/0.2, Sulphonated Naphthalene formaldehyde-based superplactisizer (Rao et al. 2018), A/B-0.55/0.45, Ambient curing (Rao et al. 2018)",2.52,23.27,18.3,4.57,0.62,3.49,403.0,2.73,20,8,45,55,1.48,5.17,1.18,1,25,93.99,97.11,5,58.53,
38,360,247.5,0.55,18.0,1686.5,"Fly Ash/GGBFS-0.5/0.5, Activator: Water/NaOH/Na2SiO3-0.72/0.08/0.2, Sulphonated Naphthalene formaldehyde-based superplactisizer (Rao et al. 2018), A/B-0.55/0.45, Ambient curing (Rao et al. 2018)",2.52,23.27,18.3,4.57,0.62,3.49,403.0,2.73,20,8,45,55,1.48,5.17,1.18,1,25,96.79,102.18,5,48.45,
39,360,270.0,0.6,18.0,1664.0,"Fly Ash/GGBFS-0.5/0.5, Activator: Water/NaOH/Na2SiO3-0.72/0.08/0.2, Sulphonated Naphthalene formaldehyde-based superplactisizer (Rao et al. 2018), A/B-0.55/0.45, Ambient curing (Rao et al. 2018)",2.52,23.27,18.3,4.57,0.62,3.49,403.0,2.73,20,8,45,55,1.48,5.17,1.18,1,25,99.58,107.24,5,47.64,
124,440,166.5,0.45,14.8,1847.5,"Fly Ash/GGBFS-0.6/0.4, Activator: Water/NaOH/Na2SiO3-0.72/0.08/0.2, Sulphonated Naphthalene formaldehyde-based superplactisizer (Rao et al. 2018), A/B-0.55/0.45, Heat curing (Rao et al.)",2.87,23.92,15.44,3.91,0.57,3.44,398.4,2.73,20,8,45,55,1.48,5.17,1.18,1,60,93.75,96.35,5,56.11,
125,440,185.0,0.5,14.8,1829.0,"Fly Ash/GGBFS-0.6/0.4, Activator: Water/NaOH/Na2SiO3-0.72/0.08/0.2, Sulphonated Naphthalene formaldehyde-based superplactisizer (Rao et al. 2018), A/B-0.55/0.45, Heat curing (Rao et al.)",2.87,23.92,15.44,3.91,0.57,3.44,398.4,2.73,20,8,45,55,1.48,5.17,1.18,1,60,96.05,100.52,5,58.2,
126,440,203.5,0.55,14.8,1810.5,"Fly Ash/GGBFS-0.6/0.4, Activator: Water/NaOH/Na2SiO3-0.72/0.08/0.2, Sulphonated Naphthalene formaldehyde-based superplactisizer (Rao et al. 2018), A/B-0.55/0.45, Heat curing (Rao et al.)",2.87,23.92,15.44,3.91,0.57,3.44,398.4,2.73,20,8,45,55,1.48,5.17,1.18,1,60,98.35,104.69,5,54.32,
127,440,222.0,0.6,14.8,1792.0,"Fly Ash/GGBFS-0.6/0.4, Activator: Water/NaOH/Na2SiO3-0.72/0.08/0.2, Sulphonated Naphthalene formaldehyde-based superplactisizer (Rao et al. 2018), A/B-0.55/0.45, Heat curing (Rao et al.)",2.87,23.92,15.44,3.91,0.57,3.44,398.4,2.73,20,8,45,55,1.48,5.17,1.18,1,60,100.65,108.85,5,52.13,
128,430,171.0,0.45,15.2,1833.0,"Fly Ash/GGBFS-0.6/0.4, Activator: Water/NaOH/Na2SiO3-0.72/0.08/0.2, Sulphonated Naphthalene formaldehyde-based superplactisizer (Rao et al. 2018), A/B-0.55/0.45, Heat curing (Rao et al.)",2.87,23.92,15.44,3.91,0.57,3.44,398.4,2.73,20,8,45,55,1.48,5.17,1.18,1,60,94.97,98.35,5,56.66,
129,430,190.0,0.5,15.2,1814.0,"Fly Ash/GGBFS-0.6/0.4, Activator: Water/NaOH/Na2SiO3-0.72/0.08/0.2, Sulphonated Naphthalene formaldehyde-based superplactisizer (Rao et al. 2018), A/B-0.55/0.45, Heat curing (Rao et al.)",2.87,23.92,15.44,3.91,0.57,3.44,398.4,2.73,20,8,45,55,1.48,5.17,1.18,1,60,97.33,102.63,5,59.03,
130,430,209.0,0.55,15.2,1795.0,"Fly Ash/GGBFS-0.6/0.4, Activator: Water/NaOH/Na2SiO3-0.72/0.08/0.2, Sulphonated Naphthalene formaldehyde-based superplactisizer (Rao et al. 2018), A/B-0.55/0.45, Heat curing (Rao et al.)",2.87,23.92,15.44,3.91,0.57,3.44,398.4,2.73,20,8,45,55,1.48,5.17,1.18,1,60,99.69,106.91,5,55.26,
131,430,228.0,0.6,15.2,1776.0,"Fly Ash/GGBFS-0.6/0.4, Activator: Water/NaOH/Na2SiO3-0.72/0.08/0.2, Sulphonated Naphthalene formaldehyde-based superplactisizer (Rao et al. 2018), A/B-0.55/0.45, Heat curing (Rao et al.)",2.87,23.92,15.44,3.91,0.57,3.44,398.4,2.73,20,8,45,55,1.48,5.17,1.18,1,60,102.05,111.19,5,53.05,
132,420,175.5,0.45,15.6,1818.5,"Fly Ash/GGBFS-0.6/0.4, Activator: Water/NaOH/Na2SiO3-0.72/0.08/0.2, Sulphonated Naphthalene formaldehyde-based superplactisizer (Rao et al. 2018), A/B-0.55/0.45, Heat curing (Rao et al.)",2.87,23.92,15.44,3.91,0.57,3.44,398.4,2.73,20,8,45,55,1.48,5.17,1.18,1,60,96.18,100.35,5,57.2,
133,420,195.0,0.5,15.6,1799.0,"Fly Ash/GGBFS-0.6/0.4, Activator: Water/NaOH/Na2SiO3-0.72/0.08/0.2, Sulphonated Naphthalene formaldehyde-based superplactisizer (Rao et al. 2018), A/B-0.55/0.45, Heat curing (Rao et al.)",2.87,23.92,15.44,3.91,0.57,3.44,398.4,2.73,20,8,45,55,1.48,5.17,1.18,1,60,98.6,104.74,5,59.86,
134,420,214.5,0.55,15.6,1779.5,"Fly Ash/GGBFS-0.6/0.4, Activator: Water/NaOH/Na2SiO3-0.72/0.08/0.2, Sulphonated Naphthalene formaldehyde-based superplactisizer (Rao et al. 2018), A/B-0.55/0.45, Heat curing (Rao et al.)",2.87,23.92,15.44,3.91,0.57,3.44,398.4,2.73,20,8,45,55,1.48,5.17,1.18,1,60,101.03,109.13,5,56.19,
135,420,234.0,0.6,15.6,1760.0,"Fly Ash/GGBFS-0.6/0.4, Activator: Water/NaOH/Na2SiO3-0.72/0.08/0.2, Sulphonated Naphthalene formaldehyde-based superplactisizer (Rao et al. 2018), A/B-0.55/0.45, Heat curing (Rao et al.)",2.87,23.92,15.44,3.91,0.57,3.44,398.4,2.73,20,8,45,55,1.48,5.17,1.18,1,60,103.45,113.52,5,53.96,
136,410,180.0,0.45,16.0,1804.0,"Fly Ash/GGBFS-0.6/0.4, Activator: Water/NaOH/Na2SiO3-0.72/0.08/0.2, Sulphonated Naphthalene formaldehyde-based superplactisizer (Rao et al. 2018), A/B-0.55/0.45, Heat curing (Rao et al.)",2.87,23.92,15.44,3.91,0.57,3.44,398.4,2.73,20,8,45,55,1.48,5.17,1.18,1,60,97.39,102.35,5,57.75,
137,410,200.0,0.5,16.0,1784.0,"Fly Ash/GGBFS-0.6/0.4, Activator: Water/NaOH/Na2SiO3-0.72/0.08/0.2, Sulphonated Naphthalene formaldehyde-based superplactisizer (Rao et al. 2018), A/B-0.55/0.45, Heat curing (Rao et al.)",2.87,23.92,15.44,3.91,0.57,3.44,398.4,2.73,20,8,45,55,1.48,5.17,1.18,1,60,99.88,106.85,5,60.68,
138,410,220.0,0.55,16.0,1764.0,"Fly Ash/GGBFS-0.6/0.4, Activator: Water/NaOH/Na2SiO3-0.72/0.08/0.2, Sulphonated Naphthalene formaldehyde-based superplactisizer (Rao et al. 2018), A/B-0.55/0.45, Heat curing (Rao et al.)",2.87,23.92,15.44,3.91,0.57,3.44,398.4,2.73,20,8,45,55,1.48,5.17,1.18,1,60,102.36,111.35,5,57.12,
139,410,240.0,0.6,16.0,1744.0,"Fly Ash/GGBFS-0.6/0.4, Activator: Water/NaOH/Na2SiO3-0.72/0.08/0.2, Sulphonated Naphthalene formaldehyde-based superplactisizer (Rao et al. 2018), A/B-0.55/0.45, Heat curing (Rao et al.)",2.87,23.92,15.44,3.91,0.57,3.44,398.4,2.73,20,8,45,55,1.48,5.17,1.18,1,60,104.85,115.86,5,54.87,
140,400,184.5,0.45,16.4,1789.5,"Fly Ash/GGBFS-0.6/0.4, Activator: Water/NaOH/Na2SiO3-0.72/0.08/0.2, Sulphonated Naphthalene formaldehyde-based superplactisizer (Rao et al. 2018), A/B-0.55/0.45, Heat curing (Rao et al.)",2.87,23.92,15.44,3.91,0.57,3.44,398.4,2.73,20,8,45,55,1.48,5.17,1.18,1,60,98.61,104.34,5,58.29,
141,400,205.0,0.5,16.4,1769.0,"Fly Ash/GGBFS-0.6/0.4, Activator: Water/NaOH/Na2SiO3-0.72/0.08/0.2, Sulphonated Naphthalene formaldehyde-based superplactisizer (Rao et al. 2018), A/B-0.55/0.45, Heat curing (Rao et al.)",2.87,23.92,15.44,3.91,0.57,3.44,398.4,2.73,20,8,45,55,1.48,5.17,1.18,1,60,101.15,108.96,5,61.51,
142,400,225.5,0.55,16.4,1748.5,"Fly Ash/GGBFS-0.6/0.4, Activator: Water/NaOH/Na2SiO3-0.72/0.08/0.2, Sulphonated Naphthalene formaldehyde-based superplactisizer (Rao et al. 2018), A/B-0.55/0.45, Heat curing (Rao et al.)",2.87,23.92,15.44,3.91,0.57,3.44,398.4,2.73,20,8,45,55,1.48,5.17,1.18,1,60,103.7,113.58,5,58.06,
143,400,246.0,0.6,16.4,1728.0,"Fly Ash/GGBFS-0.6/0.4, Activator: Water/NaOH/Na2SiO3-0.72/0.08/0.2, Sulphonated Naphthalene formaldehyde-based superplactisizer (Rao et al. 2018), A/B-0.55/0.45, Heat curing (Rao et al.)",2.87,23.92,15.44,3.91,0.57,3.44,398.4,2.73,20,8,45,55,1.48,5.17,1.18,1,60,106.25,118.19,5,55.78,
144,390,189.0,0.45,16.8,1775.0,"Fly Ash/GGBFS-0.6/0.4, Activator: Water/NaOH/Na2SiO3-0.72/0.08/0.2, Sulphonated Naphthalene formaldehyde-based superplactisizer (Rao et al. 2018), A/B-0.55/0.45, Heat curing (Rao et al.)",2.87,23.92,15.44,3.91,0.57,3.44,398.4,2.73,20,8,45,55,1.48,5.17,1.18,1,60,99.82,106.34,5,58.8,
145,390,210.0,0.5,16.8,1754.0,"Fly Ash/GGBFS-0.6/0.4, Activator: Water/NaOH/Na2SiO3-0.72/0.08/0.2, Sulphonated Naphthalene formaldehyde-based superplactisizer (Rao et al. 2018), A/B-0.55/0.45, Heat curing (Rao et al.)",2.87,23.92,15.44,3.91,0.57,3.44,398.4,2.73,20,8,45,55,1.48,5.17,1.18,1,60,102.43,111.07,5,62.29,
146,390,231.0,0.55,16.8,1733.0,"Fly Ash/GGBFS-0.6/0.4, Activator: Water/NaOH/Na2SiO3-0.72/0.08/0.2, Sulphonated Naphthalene formaldehyde-based superplactisizer (Rao et al. 2018), A/B-0.55/0.45, Heat curing (Rao et al.)",2.87,23.92,15.44,3.91,0.57,3.44,398.4,2.73,20,8,45,55,1.48,5.17,1.18,1,60,105.04,115.8,5,58.93,
147,390,252.0,0.6,16.8,1712.0,"Fly Ash/GGBFS-0.6/0.4, Activator: Water/NaOH/Na2SiO3-0.72/0.08/0.2, Sulphonated Naphthalene formaldehyde-based superplactisizer (Rao et al. 2018), A/B-0.55/0.45, Heat curing (Rao et al.)",2.87,23.92,15.44,3.91,0.57,3.44,398.4,2.73,20,8,45,55,1.48,5.17,1.18,1,60,107.65,120.53,5,56.64,
148,380,193.5,0.45,17.2,1760.5,"Fly Ash/GGBFS-0.6/0.4, Activator: Water/NaOH/Na2SiO3-0.72/0.08/0.2, Sulphonated Naphthalene formaldehyde-based superplactisizer (Rao et al. 2018), A/B-0.55/0.45, Heat curing (Rao et al.)",2.87,23.92,15.44,3.91,0.57,3.44,398.4,2.73,20,8,45,55,1.48,5.17,1.18,1,60,101.03,108.34,5,58.03,
149,380,215.0,0.5,17.2,1739.0,"Fly Ash/GGBFS-0.6/0.4, Activator: Water/NaOH/Na2SiO3-0.72/0.08/0.2, Sulphonated Naphthalene formaldehyde-based superplactisizer (Rao et al. 2018), A/B-0.55/0.45, Heat curing (Rao et al.)",2.87,23.92,15.44,3.91,0.57,3.44,398.4,2.73,20,8,45,55,1.48,5.17,1.18,1,60,103.7,113.18,5,61.95,
150,380,236.5,0.55,17.2,1717.5,"Fly Ash/GGBFS-0.6/0.4, Activator: Water/NaOH/Na2SiO3-0.72/0.08/0.2, Sulphonated Naphthalene formaldehyde-based superplactisizer (Rao et al. 2018), A/B-0.55/0.45, Heat curing (Rao et al.)",2.87,23.92,15.44,3.91,0.57,3.44,398.4,2.73,20,8,45,55,1.48,5.17,1.18,1,60,106.38,118.02,5,57.37,
151,380,258.0,0.6,17.2,1696.0,"Fly Ash/GGBFS-0.6/0.4, Activator: Water/NaOH/Na2SiO3-0.72/0.08/0.2, Sulphonated Naphthalene formaldehyde-based superplactisizer (Rao et al. 2018), A/B-0.55/0.45, Heat curing (Rao et al.)",2.87,23.92,15.44,3.91,0.57,3.44,398.4,2.73,20,8,45,55,1.48,5.17,1.18,1,60,109.05,122.86,5,54.31,
152,370,198.0,0.45,17.6,1746.0,"Fly Ash/GGBFS-0.6/0.4, Activator: Water/NaOH/Na2SiO3-0.72/0.08/0.2, Sulphonated Naphthalene formaldehyde-based superplactisizer (Rao et al. 2018), A/B-0.55/0.45, Heat curing (Rao et al.)",2.87,23.92,15.44,3.91,0.57,3.44,398.4,2.73,20,8,45,55,1.48,5.17,1.18,1,60,102.25,110.34,5,57.27,
153,370,220.0,0.5,17.6,1724.0,"Fly Ash/GGBFS-0.6/0.4, Activator: Water/NaOH/Na2SiO3-0.72/0.08/0.2, Sulphonated Naphthalene formaldehyde-based superplactisizer (Rao et al. 2018), A/B-0.55/0.45, Heat curing (Rao et al.)",2.87,23.92,15.44,3.91,0.57,3.44,398.4,2.73,20,8,45,55,1.48,5.17,1.18,1,60,104.98,115.29,5,61.61,
154,370,242.0,0.55,17.6,1702.0,"Fly Ash/GGBFS-0.6/0.4, Activator: Water/NaOH/Na2SiO3-0.72/0.08/0.2, Sulphonated Naphthalene formaldehyde-based superplactisizer (Rao et al. 2018), A/B-0.55/0.45, Heat curing (Rao et al.)",2.87,23.92,15.44,3.91,0.57,3.44,398.4,2.73,20,8,45,55,1.48,5.17,1.18,1,60,107.71,120.24,5,55.82,
155,370,264.0,0.6,17.6,1680.0,"Fly Ash/GGBFS-0.6/0.4, Activator: Water/NaOH/Na2SiO3-0.72/0.08/0.2, Sulphonated Naphthalene formaldehyde-based superplactisizer (Rao et al. 2018), A/B-0.55/0.45, Heat curing (Rao et al.)",2.87,23.92,15.44,3.91,0.57,3.44,398.4,2.73,20,8,45,55,1.48,5.17,1.18,1,60,110.45,125.2,5,51.98,
156,360,202.5,0.45,18.0,1731.5,"Fly Ash/GGBFS-0.6/0.4, Activator: Water/NaOH/Na2SiO3-0.72/0.08/0.2, Sulphonated Naphthalene formaldehyde-based superplactisizer (Rao et al. 2018), A/B-0.55/0.45, Heat curing (Rao et al.)",2.87,23.92,15.44,3.91,0.57,3.44,398.4,2.73,20,8,45,55,1.48,5.17,1.18,1,60,103.46,112.33,5,56.56,
157,360,225.0,0.5,18.0,1709.0,"Fly Ash/GGBFS-0.6/0.4, Activator: Water/NaOH/Na2SiO3-0.72/0.08/0.2, Sulphonated Naphthalene formaldehyde-based superplactisizer (Rao et al. 2018), A/B-0.55/0.45, Heat curing (Rao et al.)",2.87,23.92,15.44,3.91,0.57,3.44,398.4,2.73,20,8,45,55,1.48,5.17,1.18,1,60,106.25,117.4,5,61.3,
158,360,247.5,0.55,18.0,1686.5,"Fly Ash/GGBFS-0.6/0.4, Activator: Water/NaOH/Na2SiO3-0.72/0.08/0.2, Sulphonated Naphthalene formaldehyde-based superplactisizer (Rao et al. 2018), A/B-0.55/0.45, Heat curing (Rao et al.)",2.87,23.92,15.44,3.91,0.57,3.44,398.4,2.73,20,8,45,55,1.48,5.17,1.18,1,60,109.05,122.47,5,54.38,
159,360,270.0,0.6,18.0,1664.0,"Fly Ash/GGBFS-0.6/0.4, Activator: Water/NaOH/Na2SiO3-0.72/0.08/0.2, Sulphonated Naphthalene formaldehyde-based superplactisizer (Rao et al. 2018), A/B-0.55/0.45, Heat curing (Rao et al.)",2.87,23.92,15.44,3.91,0.57,3.44,398.4,2.73,20,8,45,55,1.48,5.17,1.18,1,60,111.85,127.53,5,49.83,
160,450,162.0,0.45,14.4,1862.0,"Fly Ash/GGBFS-0.7/0.3, Activator: Water/NaOH/Na2SiO3-0.72/0.08/0.2, Sulphonated Naphthalene formaldehyde-based superplactisizer (Rao et al. 2018), A/B-0.55/0.45, Ambient curing (Rao et al. 2018)",3.21,24.57,12.58,3.24,0.52,3.39,393.8,2.73,20,8,45,55,1.48,5.17,1.18,1,25,73.55,70.18,5,33.83,
161,450,180.0,0.5,14.4,1844.0,"Fly Ash/GGBFS-0.7/0.3, Activator: Water/NaOH/Na2SiO3-0.72/0.08/0.2, Sulphonated Naphthalene formaldehyde-based superplactisizer (Rao et al. 2018), A/B-0.55/0.45, Ambient curing (Rao et al. 2018)",3.21,24.57,12.58,3.24,0.52,3.39,393.8,2.73,20,8,45,55,1.48,5.17,1.18,1,25,75.79,74.23,5,36.19,
162,450,198.0,0.55,14.4,1826.0,"Fly Ash/GGBFS-0.7/0.3, Activator: Water/NaOH/Na2SiO3-0.72/0.08/0.2, Sulphonated Naphthalene formaldehyde-based superplactisizer (Rao et al. 2018), A/B-0.55/0.45, Ambient curing (Rao et al. 2018)",3.21,24.57,12.58,3.24,0.52,3.39,393.8,2.73,20,8,45,55,1.48,5.17,1.18,1,25,78.03,78.29,5,31.11,
163,450,216.0,0.6,14.4,1808.0,"Fly Ash/GGBFS-0.7/0.3, Activator: Water/NaOH/Na2SiO3-0.72/0.08/0.2, Sulphonated Naphthalene formaldehyde-based superplactisizer (Rao et al. 2018), A/B-0.55/0.45, Ambient curing (Rao et al. 2018)",3.21,24.57,12.58,3.24,0.52,3.39,393.8,2.73,20,8,45,55,1.48,5.17,1.18,1,25,80.27,82.34,5,25.71,
164,440,166.5,0.45,14.8,1847.5,"Fly Ash/GGBFS-0.7/0.3, Activator: Water/NaOH/Na2SiO3-0.72/0.08/0.2, Sulphonated Naphthalene formaldehyde-based superplactisizer (Rao et al. 2018), A/B-0.55/0.45, Ambient curing (Rao et al. 2018)",3.21,24.57,12.58,3.24,0.52,3.39,393.8,2.73,20,8,45,55,1.48,5.17,1.18,1,25,74.68,72.13,5,34.31,
165,440,185.0,0.5,14.8,1829.0,"Fly Ash/GGBFS-0.7/0.3, Activator: Water/NaOH/Na2SiO3-0.72/0.08/0.2, Sulphonated Naphthalene formaldehyde-based superplactisizer (Rao et al. 2018), A/B-0.55/0.45, Ambient curing (Rao et al. 2018)",3.21,24.57,12.58,3.24,0.52,3.39,393.8,2.73,20,8,45,55,1.48,5.17,1.18,1,25,76.98,76.29,5,36.52,
166,440,203.5,0.55,14.8,1810.5,"Fly Ash/GGBFS-0.7/0.3, Activator: Water/NaOH/Na2SiO3-0.72/0.08/0.2, Sulphonated Naphthalene formaldehyde-based superplactisizer (Rao et al. 2018), A/B-0.55/0.45, Ambient curing (Rao et al. 2018)",3.21,24.57,12.58,3.24,0.52,3.39,393.8,2.73,20,8,45,55,1.48,5.17,1.18,1,25,79.28,80.46,5,30.27,
167,440,222.0,0.6,14.8,1792.0,"Fly Ash/GGBFS-0.7/0.3, Activator: Water/NaOH/Na2SiO3-0.72/0.08/0.2, Sulphonated Naphthalene formaldehyde-based superplactisizer (Rao et al. 2018), A/B-0.55/0.45, Ambient curing (Rao et al. 2018)",3.21,24.57,12.58,3.24,0.52,3.39,393.8,2.73,20,8,45,55,1.48,5.17,1.18,1,25,81.58,84.63,5,25.6,
168,430,171.0,0.45,15.2,1833.0,"Fly Ash/GGBFS-0.7/0.3, Activator: Water/NaOH/Na2SiO3-0.72/0.08/0.2, Sulphonated Naphthalene formaldehyde-based superplactisizer (Rao et al. 2018), A/B-0.55/0.45, Ambient curing (Rao et al. 2018)",3.21,24.57,12.58,3.24,0.52,3.39,393.8,2.73,20,8,45,55,1.48,5.17,1.18,1,25,75.81,74.08,5,34.79,
169,430,190.0,0.5,15.2,1814.0,"Fly Ash/GGBFS-0.7/0.3, Activator: Water/NaOH/Na2SiO3-0.72/0.08/0.2, Sulphonated Naphthalene formaldehyde-based superplactisizer (Rao et al. 2018), A/B-0.55/0.45, Ambient curing (Rao et al. 2018)",3.21,24.57,12.58,3.24,0.52,3.39,393.8,2.73,20,8,45,55,1.48,5.17,1.18,1,25,78.18,78.36,5,36.85,
170,430,209.0,0.55,15.2,1795.0,"Fly Ash/GGBFS-0.7/0.3, Activator: Water/NaOH/Na2SiO3-0.72/0.08/0.2, Sulphonated Naphthalene formaldehyde-based superplactisizer (Rao et al. 2018), A/B-0.55/0.45, Ambient curing (Rao et al. 2018)",3.21,24.57,12.58,3.24,0.52,3.39,393.8,2.73,20,8,45,55,1.48,5.17,1.18,1,25,80.54,82.63,5,29.43,
171,430,228.0,0.6,15.2,1776.0,"Fly Ash/GGBFS-0.7/0.3, Activator: Water/NaOH/Na2SiO3-0.72/0.08/0.2, Sulphonated Naphthalene formaldehyde-based superplactisizer (Rao et al. 2018), A/B-0.55/0.45, Ambient curing (Rao et al. 2018)",3.21,24.57,12.58,3.24,0.52,3.39,393.8,2.73,20,8,45,55,1.48,5.17,1.18,1,25,82.9,86.91,5,25.5,
172,420,175.5,0.45,15.6,1818.5,"Fly Ash/GGBFS-0.7/0.3, Activator: Water/NaOH/Na2SiO3-0.72/0.08/0.2, Sulphonated Naphthalene formaldehyde-based superplactisizer (Rao et al. 2018), A/B-0.55/0.45, Ambient curing (Rao et al. 2018)",3.21,24.57,12.58,3.24,0.52,3.39,393.8,2.73,20,8,45,55,1.48,5.17,1.18,1,25,76.94,76.03,5,38.27,
173,420,195.0,0.5,15.6,1799.0,"Fly Ash/GGBFS-0.7/0.3, Activator: Water/NaOH/Na2SiO3-0.72/0.08/0.2, Sulphonated Naphthalene formaldehyde-based superplactisizer (Rao et al. 2018), A/B-0.55/0.45, Ambient curing (Rao et al. 2018)",3.21,24.57,12.58,3.24,0.52,3.39,393.8,2.73,20,8,45,55,1.48,5.17,1.18,1,25,79.37,80.42,5,37.18,
174,420,214.5,0.55,15.6,1779.5,"Fly Ash/GGBFS-0.7/0.3, Activator: Water/NaOH/Na2SiO3-0.72/0.08/0.2, Sulphonated Naphthalene formaldehyde-based superplactisizer (Rao et al. 2018), A/B-0.55/0.45, Ambient curing (Rao et al. 2018)",3.21,24.57,12.58,3.24,0.52,3.39,393.8,2.73,20,8,45,55,1.48,5.17,1.18,1,25,81.79,84.81,5,28.6,
175,420,234.0,0.6,15.6,1760.0,"Fly Ash/GGBFS-0.7/0.3, Activator: Water/NaOH/Na2SiO3-0.72/0.08/0.2, Sulphonated Naphthalene formaldehyde-based superplactisizer (Rao et al. 2018), A/B-0.55/0.45, Ambient curing (Rao et al. 2018)",3.21,24.57,12.58,3.24,0.52,3.39,393.8,2.73,20,8,45,55,1.48,5.17,1.18,1,25,84.21,89.2,5,25.4,
176,410,180.0,0.45,16.0,1804.0,"Fly Ash/GGBFS-0.7/0.3, Activator: Water/NaOH/Na2SiO3-0.72/0.08/0.2, Sulphonated Naphthalene formaldehyde-based superplactisizer (Rao et al. 2018), A/B-0.55/0.45, Ambient curing (Rao et al. 2018)",3.21,24.57,12.58,3.24,0.52,3.39,393.8,2.73,20,8,45,55,1.48,5.17,1.18,1,25,78.07,77.98,5,35.76,
177,410,200.0,0.5,16.0,1784.0,"Fly Ash/GGBFS-0.7/0.3, Activator: Water/NaOH/Na2SiO3-0.72/0.08/0.2, Sulphonated Naphthalene formaldehyde-based superplactisizer (Rao et al. 2018), A/B-0.55/0.45, Ambient curing (Rao et al. 2018)",3.21,24.57,12.58,3.24,0.52,3.39,393.8,2.73,20,8,45,55,1.48,5.17,1.18,1,25,80.56,82.48,5,37.52,
178,410,220.0,0.55,16.0,1764.0,"Fly Ash/GGBFS-0.7/0.3, Activator: Water/NaOH/Na2SiO3-0.72/0.08/0.2, Sulphonated Naphthalene formaldehyde-based superplactisizer (Rao et al. 2018), A/B-0.55/0.45, Ambient curing (Rao et al. 2018)",3.21,24.57,12.58,3.24,0.52,3.39,393.8,2.73,20,8,45,55,1.48,5.17,1.18,1,25,83.04,86.98,5,27.77,
179,410,240.0,0.6,16.0,1744.0,"Fly Ash/GGBFS-0.7/0.3, Activator: Water/NaOH/Na2SiO3-0.72/0.08/0.2, Sulphonated Naphthalene formaldehyde-based superplactisizer (Rao et al. 2018), A/B-0.55/0.45, Ambient curing (Rao et al. 2018)",3.21,24.57,12.58,3.24,0.52,3.39,393.8,2.73,20,8,45,55,1.48,5.17,1.18,1,25,85.53,91.49,5,25.3,
180,400,184.5,0.45,16.4,1789.5,"Fly Ash/GGBFS-0.7/0.3, Activator: Water/NaOH/Na2SiO3-0.72/0.08/0.2, Sulphonated Naphthalene formaldehyde-based superplactisizer (Rao et al. 2018), A/B-0.55/0.45, Ambient curing (Rao et al. 2018)",3.21,24.57,12.58,3.24,0.52,3.39,393.8,2.73,20,8,45,55,1.48,5.17,1.18,1,25,79.2,79.93,5,36.24,
181,400,205.0,0.5,16.4,1769.0,"Fly Ash/GGBFS-0.7/0.3, Activator: Water/NaOH/Na2SiO3-0.72/0.08/0.2, Sulphonated Naphthalene formaldehyde-based superplactisizer (Rao et al. 2018), A/B-0.55/0.45, Ambient curing (Rao et al. 2018)",3.21,24.57,12.58,3.24,0.52,3.39,393.8,2.73,20,8,45,55,1.48,5.17,1.18,1,25,81.75,84.54,5,37.85,
182,400,225.5,0.55,16.4,1748.5,"Fly Ash/GGBFS-0.7/0.3, Activator: Water/NaOH/Na2SiO3-0.72/0.08/0.2, Sulphonated Naphthalene formaldehyde-based superplactisizer (Rao et al. 2018), A/B-0.55/0.45, Ambient curing (Rao et al. 2018)",3.21,24.57,12.58,3.24,0.52,3.39,393.8,2.73,20,8,45,55,1.48,5.17,1.18,1,25,84.3,89.16,5,26.95,
183,400,246.0,0.6,16.4,1728.0,"Fly Ash/GGBFS-0.7/0.3, Activator: Water/NaOH/Na2SiO3-0.72/0.08/0.2, Sulphonated Naphthalene formaldehyde-based superplactisizer (Rao et al. 2018), A/B-0.55/0.45, Ambient curing (Rao et al. 2018)",3.21,24.57,12.58,3.24,0.52,3.39,393.8,2.73,20,8,45,55,1.48,5.17,1.18,1,25,86.85,93.78,5,25.2,
184,390,189.0,0.45,16.8,1775.0,"Fly Ash/GGBFS-0.7/0.3, Activator: Water/NaOH/Na2SiO3-0.72/0.08/0.2, Sulphonated Naphthalene formaldehyde-based superplactisizer (Rao et al. 2018), A/B-0.55/0.45, Ambient curing (Rao et al. 2018)",3.21,24.57,12.58,3.24,0.52,3.39,393.8,2.73,20,8,45,55,1.48,5.17,1.18,1,25,80.33,81.87,5,36.69,
185,390,210.0,0.5,16.8,1754.0,"Fly Ash/GGBFS-0.7/0.3, Activator: Water/NaOH/Na2SiO3-0.72/0.08/0.2, Sulphonated Naphthalene formaldehyde-based superplactisizer (Rao et al. 2018), A/B-0.55/0.45, Ambient curing (Rao et al. 2018)",3.21,24.57,12.58,3.24,0.52,3.39,393.8,2.73,20,8,45,55,1.48,5.17,1.18,1,25,82.94,86.6,5,38.16,
186,390,231.0,0.55,16.8,1733.0,"Fly Ash/GGBFS-0.7/0.3, Activator: Water/NaOH/Na2SiO3-0.72/0.08/0.2, Sulphonated Naphthalene formaldehyde-based superplactisizer (Rao et al. 2018), A/B-0.55/0.45, Ambient curing (Rao et al. 2018)",3.21,24.57,12.58,3.24,0.52,3.39,393.8,2.73,20,8,45,55,1.48,5.17,1.18,1,25,85.55,91.33,5,26.17,
187,390,252.0,0.6,16.8,1712.0,"Fly Ash/GGBFS-0.7/0.3, Activator: Water/NaOH/Na2SiO3-0.72/0.08/0.2, Sulphonated Naphthalene formaldehyde-based superplactisizer (Rao et al. 2018), A/B-0.55/0.45, Ambient curing (Rao et al. 2018)",3.21,24.57,12.58,3.24,0.52,3.39,393.8,2.73,20,8,45,55,1.48,5.17,1.18,1,25,88.16,96.06,5,25.11,
188,380,193.5,0.45,17.2,1760.5,"Fly Ash/GGBFS-0.7/0.3, Activator: Water/NaOH/Na2SiO3-0.72/0.08/0.2, Sulphonated Naphthalene formaldehyde-based superplactisizer (Rao et al. 2018), A/B-0.55/0.45, Ambient curing (Rao et al. 2018)",3.21,24.57,12.58,3.24,0.52,3.39,393.8,2.73,20,8,45,55,1.48,5.17,1.18,1,25,81.46,83.82,5,35.7,
189,380,215.0,0.5,17.2,1739.0,"Fly Ash/GGBFS-0.7/0.3, Activator: Water/NaOH/Na2SiO3-0.72/0.08/0.2, Sulphonated Naphthalene formaldehyde-based superplactisizer (Rao et al. 2018), A/B-0.55/0.45, Ambient curing (Rao et al. 2018)",3.21,24.57,12.58,3.24,0.52,3.39,393.8,2.73,20,8,45,55,1.48,5.17,1.18,1,25,84.14,88.67,5,38.43,
190,380,236.5,0.55,17.2,1717.5,"Fly Ash/GGBFS-0.7/0.3, Activator: Water/NaOH/Na2SiO3-0.72/0.08/0.2, Sulphonated Naphthalene formaldehyde-based superplactisizer (Rao et al. 2018), A/B-0.55/0.45, Ambient curing (Rao et al. 2018)",3.21,24.57,12.58,3.24,0.52,3.39,393.8,2.73,20,8,45,55,1.48,5.17,1.18,1,25,86.81,93.51,5,26.01,
191,380,258.0,0.6,17.2,1696.0,"Fly Ash/GGBFS-0.7/0.3, Activator: Water/NaOH/Na2SiO3-0.72/0.08/0.2, Sulphonated Naphthalene formaldehyde-based superplactisizer (Rao et al. 2018), A/B-0.55/0.45, Ambient curing (Rao et al. 2018)",3.21,24.57,12.58,3.24,0.52,3.39,393.8,2.73,20,8,45,55,1.48,5.17,1.18,1,25,89.48,98.35,5,23.62,
192,370,198.0,0.45,17.6,1746.0,"Fly Ash/GGBFS-0.7/0.3, Activator: Water/NaOH/Na2SiO3-0.72/0.08/0.2, Sulphonated Naphthalene formaldehyde-based superplactisizer (Rao et al. 2018), A/B-0.55/0.45, Ambient curing (Rao et al. 2018)",3.21,24.57,12.58,3.24,0.52,3.39,393.8,2.73,20,8,45,55,1.48,5.17,1.18,1,25,82.59,85.77,5,34.86,
193,370,220.0,0.5,17.6,1724.0,"Fly Ash/GGBFS-0.7/0.3, Activator: Water/NaOH/Na2SiO3-0.72/0.08/0.2, Sulphonated Naphthalene formaldehyde-based superplactisizer (Rao et al. 2018), A/B-0.55/0.45, Ambient curing (Rao et al. 2018)",3.21,24.57,12.58,3.24,0.52,3.39,393.8,2.73,20,8,45,55,1.48,5.17,1.18,1,25,85.33,90.73,5,38.66,
194,370,242.0,0.55,17.6,1702.0,"Fly Ash/GGBFS-0.7/0.3, Activator: Water/NaOH/Na2SiO3-0.72/0.08/0.2, Sulphonated Naphthalene formaldehyde-based superplactisizer (Rao et al. 2018), A/B-0.55/0.45, Ambient curing (Rao et al. 2018)",3.21,24.57,12.58,3.24,0.52,3.39,393.8,2.73,20,8,45,55,1.48,5.17,1.18,1,25,88.06,95.68,5,25.88,
195,370,264.0,0.6,17.6,1680.0,"Fly Ash/GGBFS-0.7/0.3, Activator: Water/NaOH/Na2SiO3-0.72/0.08/0.2, Sulphonated Naphthalene formaldehyde-based superplactisizer (Rao et al. 2018), A/B-0.55/0.45, Ambient curing (Rao et al. 2018)",3.21,24.57,12.58,3.24,0.52,3.39,393.8,2.73,20,8,45,55,1.48,5.17,1.18,1,25,90.8,100.64,5,22.4,
196,360,202.5,0.45,18.0,1731.5,"Fly Ash/GGBFS-0.7/0.3, Activator: Water/NaOH/Na2SiO3-0.72/0.08/0.2, Sulphonated Naphthalene formaldehyde-based superplactisizer (Rao et al. 2018), A/B-0.55/0.45, Ambient curing (Rao et al. 2018)",3.21,24.57,12.58,3.24,0.52,3.39,393.8,2.73,20,8,45,55,1.48,5.17,1.18,1,25,83.72,87.72,5,33.81,
197,360,225.0,0.5,18.0,1709.0,"Fly Ash/GGBFS-0.7/0.3, Activator: Water/NaOH/Na2SiO3-0.72/0.08/0.2, Sulphonated Naphthalene formaldehyde-based superplactisizer (Rao et al. 2018), A/B-0.55/0.45, Ambient curing (Rao et al. 2018)",3.21,24.57,12.58,3.24,0.52,3.39,393.8,2.73,20,8,45,55,1.48,5.17,1.18,1,25,86.52,92.79,5,38.96,
198,360,247.5,0.55,18.0,1686.5,"Fly Ash/GGBFS-0.7/0.3, Activator: Water/NaOH/Na2SiO3-0.72/0.08/0.2, Sulphonated Naphthalene formaldehyde-based superplactisizer (Rao et al. 2018), A/B-0.55/0.45, Ambient curing (Rao et al. 2018)",3.21,24.57,12.58,3.24,0.52,3.39,393.8,2.73,20,8,45,55,1.48,5.17,1.18,1,25,89.32,97.86,5,25.71,
199,360,270.0,0.6,18.0,1664.0,"Fly Ash/GGBFS-0.7/0.3, Activator: Water/NaOH/Na2SiO3-0.72/0.08/0.2, Sulphonated Naphthalene formaldehyde-based superplactisizer (Rao et al. 2018), A/B-0.55/0.45, Ambient curing (Rao et al. 2018)",3.21,24.57,12.58,3.24,0.52,3.39,393.8,2.73,20,8,45,55,1.48,5.17,1.18,1,25,92.11,102.92,5,20.76,
200,450,162.0,0.45,14.4,1862.0,"Fly Ash/GGBFS-0.7/0.3, Activator: Water/NaOH/Na2SiO3-0.72/0.08/0.2, Sulphonated Naphthalene formaldehyde-based superplactisizer (Rao et al. 2018), A/B-0.55/0.45, Heat curing (Rao et al.)",3.21,24.57,12.58,3.24,0.52,3.39,393.8,2.73,20,8,45,55,1.48,5.17,1.18,1,60,89.55,92.63,5,41.53,
201,450,180.0,0.5,14.4,1844.0,"Fly Ash/GGBFS-0.7/0.3, Activator: Water/NaOH/Na2SiO3-0.72/0.08/0.2, Sulphonated Naphthalene formaldehyde-based superplactisizer (Rao et al. 2018), A/B-0.55/0.45, Heat curing (Rao et al.)",3.21,24.57,12.58,3.24,0.52,3.39,393.8,2.73,20,8,45,55,1.48,5.17,1.18,1,60,91.79,96.68,5,42.56,
202,450,198.0,0.55,14.4,1826.0,"Fly Ash/GGBFS-0.7/0.3, Activator: Water/NaOH/Na2SiO3-0.72/0.08/0.2, Sulphonated Naphthalene formaldehyde-based superplactisizer (Rao et al. 2018), A/B-0.55/0.45, Heat curing (Rao et al.)",3.21,24.57,12.58,3.24,0.52,3.39,393.8,2.73,20,8,45,55,1.48,5.17,1.18,1,60,94.03,100.74,5,33.94,
203,450,216.0,0.6,14.4,1808.0,"Fly Ash/GGBFS-0.7/0.3, Activator: Water/NaOH/Na2SiO3-0.72/0.08/0.2, Sulphonated Naphthalene formaldehyde-based superplactisizer (Rao et al. 2018), A/B-0.55/0.45, Heat curing (Rao et al.)",3.21,24.57,12.58,3.24,0.52,3.39,393.8,2.73,20,8,45,55,1.48,5.17,1.18,1,60,96.27,104.79,5,25.58,
204,440,166.5,0.45,14.8,1847.5,"Fly Ash/GGBFS-0.7/0.3, Activator: Water/NaOH/Na2SiO3-0.72/0.08/0.2, Sulphonated Naphthalene formaldehyde-based superplactisizer (Rao et al. 2018), A/B-0.55/0.45, Heat curing (Rao et al.)",3.21,24.57,12.58,3.24,0.52,3.39,393.8,2.73,20,8,45,55,1.48,5.17,1.18,1,60,90.68,94.58,5,41.34,
205,440,185.0,0.5,14.8,1829.0,"Fly Ash/GGBFS-0.7/0.3, Activator: Water/NaOH/Na2SiO3-0.72/0.08/0.2, Sulphonated Naphthalene formaldehyde-based superplactisizer (Rao et al. 2018), A/B-0.55/0.45, Heat curing (Rao et al.)",3.21,24.57,12.58,3.24,0.52,3.39,393.8,2.73,20,8,45,55,1.48,5.17,1.18,1,60,92.98,98.74,5,42.72,
206,440,203.5,0.55,14.8,1810.5,"Fly Ash/GGBFS-0.7/0.3, Activator: Water/NaOH/Na2SiO3-0.72/0.08/0.2, Sulphonated Naphthalene formaldehyde-based superplactisizer (Rao et al. 2018), A/B-0.55/0.45, Heat curing (Rao et al.)",3.21,24.57,12.58,3.24,0.52,3.39,393.8,2.73,20,8,45,55,1.48,5.17,1.18,1,60,95.28,102.91,5,33.49,
207,440,222.0,0.6,14.8,1792.0,"Fly Ash/GGBFS-0.7/0.3, Activator: Water/NaOH/Na2SiO3-0.72/0.08/0.2, Sulphonated Naphthalene formaldehyde-based superplactisizer (Rao et al. 2018), A/B-0.55/0.45, Heat curing (Rao et al.)",3.21,24.57,12.58,3.24,0.52,3.39,393.8,2.73,20,8,45,55,1.48,5.17,1.18,1,60,97.58,107.08,5,28.3,
208,430,171.0,0.45,15.2,1833.0,"Fly Ash/GGBFS-0.7/0.3, Activator: Water/NaOH/Na2SiO3-0.72/0.08/0.2, Sulphonated Naphthalene formaldehyde-based superplactisizer (Rao et al. 2018), A/B-0.55/0.45, Heat curing (Rao et al.)",3.21,24.57,12.58,3.24,0.52,3.39,393.8,2.73,20,8,45,55,1.48,5.17,1.18,1,60,91.81,96.53,5,41.15,
209,430,190.0,0.5,15.2,1814.0,"Fly Ash/GGBFS-0.7/0.3, Activator: Water/NaOH/Na2SiO3-0.72/0.08/0.2, Sulphonated Naphthalene formaldehyde-based superplactisizer (Rao et al. 2018), A/B-0.55/0.45, Heat curing (Rao et al.)",3.21,24.57,12.58,3.24,0.52,3.39,393.8,2.73,20,8,45,55,1.48,5.17,1.18,1,60,94.18,100.81,5,42.88,
210,430,209.0,0.55,15.2,1795.0,"Fly Ash/GGBFS-0.7/0.3, Activator: Water/NaOH/Na2SiO3-0.72/0.08/0.2, Sulphonated Naphthalene formaldehyde-based superplactisizer (Rao et al. 2018), A/B-0.55/0.45, Heat curing (Rao et al.)",3.21,24.57,12.58,3.24,0.52,3.39,393.8,2.73,20,8,45,55,1.48,5.17,1.18,1,60,96.54,105.08,5,33.03,
211,430,228.0,0.6,15.2,1776.0,"Fly Ash/GGBFS-0.7/0.3, Activator: Water/NaOH/Na2SiO3-0.72/0.08/0.2, Sulphonated Naphthalene formaldehyde-based superplactisizer (Rao et al. 2018), A/B-0.55/0.45, Heat curing (Rao et al.)",3.21,24.57,12.58,3.24,0.52,3.39,393.8,2.73,20,8,45,55,1.48,5.17,1.18,1,60,98.9,109.36,5,28.01,
212,420,175.5,0.45,15.6,1818.5,"Fly Ash/GGBFS-0.7/0.3, Activator: Water/NaOH/Na2SiO3-0.72/0.08/0.2, Sulphonated Naphthalene formaldehyde-based superplactisizer (Rao et al. 2018), A/B-0.55/0.45, Heat curing (Rao et al.)",3.21,24.57,12.58,3.24,0.52,3.39,393.8,2.73,20,8,45,55,1.48,5.17,1.18,1,60,92.94,98.48,5,40.96,
213,420,195.0,0.5,15.6,1799.0,"Fly Ash/GGBFS-0.7/0.3, Activator: Water/NaOH/Na2SiO3-0.72/0.08/0.2, Sulphonated Naphthalene formaldehyde-based superplactisizer (Rao et al. 2018), A/B-0.55/0.45, Heat curing (Rao et al.)",3.21,24.57,12.58,3.24,0.52,3.39,393.8,2.73,20,8,45,55,1.48,5.17,1.18,1,60,95.37,102.87,5,43.03,
214,420,214.5,0.55,15.6,1779.5,"Fly Ash/GGBFS-0.7/0.3, Activator: Water/NaOH/Na2SiO3-0.72/0.08/0.2, Sulphonated Naphthalene formaldehyde-based superplactisizer (Rao et al. 2018), A/B-0.55/0.45, Heat curing (Rao et al.)",3.21,24.57,12.58,3.24,0.52,3.39,393.8,2.73,20,8,45,55,1.48,5.17,1.18,1,60,97.79,107.26,5,32.58,
215,420,234.0,0.6,15.6,1760.0,"Fly Ash/GGBFS-0.7/0.3, Activator: Water/NaOH/Na2SiO3-0.72/0.08/0.2, Sulphonated Naphthalene formaldehyde-based superplactisizer (Rao et al. 2018), A/B-0.55/0.45, Heat curing (Rao et al.)",3.21,24.57,12.58,3.24,0.52,3.39,393.8,2.73,20,8,45,55,1.48,5.17,1.18,1,60,100.21,111.65,5,27.73,
216,410,180.0,0.45,16.0,1804.0,"Fly Ash/GGBFS-0.7/0.3, Activator: Water/NaOH/Na2SiO3-0.72/0.08/0.2, Sulphonated Naphthalene formaldehyde-based superplactisizer (Rao et al. 2018), A/B-0.55/0.45, Heat curing (Rao et al.)",3.21,24.57,12.58,3.24,0.52,3.39,393.8,2.73,20,8,45,55,1.48,5.17,1.18,1,60,94.07,100.43,5,40.78,
217,410,200.0,0.5,16.0,1784.0,"Fly Ash/GGBFS-0.7/0.3, Activator: Water/NaOH/Na2SiO3-0.72/0.08/0.2, Sulphonated Naphthalene formaldehyde-based superplactisizer (Rao et al. 2018), A/B-0.55/0.45, Heat curing (Rao et al.)",3.21,24.57,12.58,3.24,0.52,3.39,393.8,2.73,20,8,45,55,1.48,5.17,1.18,1,60,96.56,104.93,5,43.19,
218,410,220.0,0.55,16.0,1764.0,"Fly Ash/GGBFS-0.7/0.3, Activator: Water/NaOH/Na2SiO3-0.72/0.08/0.2, Sulphonated Naphthalene formaldehyde-based superplactisizer (Rao et al. 2018), A/B-0.55/0.45, Heat curing (Rao et al.)",3.21,24.57,12.58,3.24,0.52,3.39,393.8,2.73,20,8,45,55,1.48,5.17,1.18,1,60,99.04,109.43,5,32.12,
219,410,240.0,0.6,16.0,1744.0,"Fly Ash/GGBFS-0.7/0.3, Activator: Water/NaOH/Na2SiO3-0.72/0.08/0.2, Sulphonated Naphthalene formaldehyde-based superplactisizer (Rao et al. 2018), A/B-0.55/0.45, Heat curing (Rao et al.)",3.21,24.57,12.58,3.24,0.52,3.39,393.8,2.73,20,8,45,55,1.48,5.17,1.18,1,60,101.53,113.94,5,27.44,
220,400,184.5,0.45,16.4,1789.5,"Fly Ash/GGBFS-0.7/0.3, Activator: Water/NaOH/Na2SiO3-0.72/0.08/0.2, Sulphonated Naphthalene formaldehyde-based superplactisizer (Rao et al. 2018), A/B-0.55/0.45, Heat curing (Rao et al.)",3.21,24.57,12.58,3.24,0.52,3.39,393.8,2.73,20,8,45,55,1.48,5.17,1.18,1,60,95.2,102.38,5,40.59,
221,400,205.0,0.5,16.4,1769.0,"Fly Ash/GGBFS-0.7/0.3, Activator: Water/NaOH/Na2SiO3-0.72/0.08/0.2, Sulphonated Naphthalene formaldehyde-based superplactisizer (Rao et al. 2018), A/B-0.55/0.45, Heat curing (Rao et al.)",3.21,24.57,12.58,3.24,0.52,3.39,393.8,2.73,20,8,45,55,1.48,5.17,1.18,1,60,97.75,106.99,5,43.35,
222,400,225.5,0.55,16.4,1748.5,"Fly Ash/GGBFS-0.7/0.3, Activator: Water/NaOH/Na2SiO3-0.72/0.08/0.2, Sulphonated Naphthalene formaldehyde-based superplactisizer (Rao et al. 2018), A/B-0.55/0.45, Heat curing (Rao et al.)",3.21,24.57,12.58,3.24,0.52,3.39,393.8,2.73,20,8,45,55,1.48,5.17,1.18,1,60,100.3,111.61,5,31.67,
223,400,246.0,0.6,16.4,1728.0,"Fly Ash/GGBFS-0.7/0.3, Activator: Water/NaOH/Na2SiO3-0.72/0.08/0.2, Sulphonated Naphthalene formaldehyde-based superplactisizer (Rao et al. 2018), A/B-0.55/0.45, Heat curing (Rao et al.)",3.21,24.57,12.58,3.24,0.52,3.39,393.8,2.73,20,8,45,55,1.48,5.17,1.18,1,60,102.85,116.23,5,27.16,
224,390,189.0,0.45,16.8,1775.0,"Fly Ash/GGBFS-0.7/0.3, Activator: Water/NaOH/Na2SiO3-0.72/0.08/0.2, Sulphonated Naphthalene formaldehyde-based superplactisizer (Rao et al. 2018), A/B-0.55/0.45, Heat curing (Rao et al.)",3.21,24.57,12.58,3.24,0.52,3.39,393.8,2.73,20,8,45,55,1.48,5.17,1.18,1,60,96.33,104.32,5,40.41,
225,390,210.0,0.5,16.8,1754.0,"Fly Ash/GGBFS-0.7/0.3, Activator: Water/NaOH/Na2SiO3-0.72/0.08/0.2, Sulphonated Naphthalene formaldehyde-based superplactisizer (Rao et al. 2018), A/B-0.55/0.45, Heat curing (Rao et al.)",3.21,24.57,12.58,3.24,0.52,3.39,393.8,2.73,20,8,45,55,1.48,5.17,1.18,1,60,98.94,109.05,5,43.5,
226,390,231.0,0.55,16.8,1733.0,"Fly Ash/GGBFS-0.7/0.3, Activator: Water/NaOH/Na2SiO3-0.72/0.08/0.2, Sulphonated Naphthalene formaldehyde-based superplactisizer (Rao et al. 2018), A/B-0.55/0.45, Heat curing (Rao et al.)",3.21,24.57,12.58,3.24,0.52,3.39,393.8,2.73,20,8,45,55,1.48,5.17,1.18,1,60,101.55,113.78,5,31.24,
227,390,252.0,0.6,16.8,1712.0,"Fly Ash/GGBFS-0.7/0.3, Activator: Water/NaOH/Na2SiO3-0.72/0.08/0.2, Sulphonated Naphthalene formaldehyde-based superplactisizer (Rao et al. 2018), A/B-0.55/0.45, Heat curing (Rao et al.)",3.21,24.57,12.58,3.24,0.52,3.39,393.8,2.73,20,8,45,55,1.48,5.17,1.18,1,60,104.16,118.51,5,26.89,
228,380,193.5,0.45,17.2,1760.5,"Fly Ash/GGBFS-0.7/0.3, Activator: Water/NaOH/Na2SiO3-0.72/0.08/0.2, Sulphonated Naphthalene formaldehyde-based superplactisizer (Rao et al. 2018), A/B-0.55/0.45, Heat curing (Rao et al.)",3.21,24.57,12.58,3.24,0.52,3.39,393.8,2.73,20,8,45,55,1.48,5.17,1.18,1,60,97.46,106.27,5,39.8,
229,380,215.0,0.5,17.2,1739.0,"Fly Ash/GGBFS-0.7/0.3, Activator: Water/NaOH/Na2SiO3-0.72/0.08/0.2, Sulphonated Naphthalene formaldehyde-based superplactisizer (Rao et al. 2018), A/B-0.55/0.45, Heat curing (Rao et al.)",3.21,24.57,12.58,3.24,0.52,3.39,393.8,2.73,20,8,45,55,1.48,5.17,1.18,1,60,100.14,111.12,5,43.84,
230,380,236.5,0.55,17.2,1717.5,"Fly Ash/GGBFS-0.7/0.3, Activator: Water/NaOH/Na2SiO3-0.72/0.08/0.2, Sulphonated Naphthalene formaldehyde-based superplactisizer (Rao et al. 2018), A/B-0.55/0.45, Heat curing (Rao et al.)",3.21,24.57,12.58,3.24,0.52,3.39,393.8,2.73,20,8,45,55,1.48,5.17,1.18,1,60,102.81,115.96,5,32.59,
231,380,258.0,0.6,17.2,1696.0,"Fly Ash/GGBFS-0.7/0.3, Activator: Water/NaOH/Na2SiO3-0.72/0.08/0.2, Sulphonated Naphthalene formaldehyde-based superplactisizer (Rao et al. 2018), A/B-0.55/0.45, Heat curing (Rao et al.)",3.21,24.57,12.58,3.24,0.52,3.39,393.8,2.73,20,8,45,55,1.48,5.17,1.18,1,60,105.48,120.8,5,27.77,
232,370,198.0,0.45,17.6,1746.0,"Fly Ash/GGBFS-0.7/0.3, Activator: Water/NaOH/Na2SiO3-0.72/0.08/0.2, Sulphonated Naphthalene formaldehyde-based superplactisizer (Rao et al. 2018), A/B-0.55/0.45, Heat curing (Rao et al.)",3.21,24.57,12.58,3.24,0.52,3.39,393.8,2.73,20,8,45,55,1.48,5.17,1.18,1,60,98.59,108.22,5,39.19,
233,370,220.0,0.5,17.6,1724.0,"Fly Ash/GGBFS-0.7/0.3, Activator: Water/NaOH/Na2SiO3-0.72/0.08/0.2, Sulphonated Naphthalene formaldehyde-based superplactisizer (Rao et al. 2018), A/B-0.55/0.45, Heat curing (Rao et al.)",3.21,24.57,12.58,3.24,0.52,3.39,393.8,2.73,20,8,45,55,1.48,5.17,1.18,1,60,101.33,113.18,5,44.18,
234,370,242.0,0.55,17.6,1702.0,"Fly Ash/GGBFS-0.7/0.3, Activator: Water/NaOH/Na2SiO3-0.72/0.08/0.2, Sulphonated Naphthalene formaldehyde-based superplactisizer (Rao et al. 2018), A/B-0.55/0.45, Heat curing (Rao et al.)",3.21,24.57,12.58,3.24,0.52,3.39,393.8,2.73,20,8,45,55,1.48,5.17,1.18,1,60,104.06,118.13,5,33.95,
235,370,264.0,0.6,17.6,1680.0,"Fly Ash/GGBFS-0.7/0.3, Activator: Water/NaOH/Na2SiO3-0.72/0.08/0.2, Sulphonated Naphthalene formaldehyde-based superplactisizer (Rao et al. 2018), A/B-0.55/0.45, Heat curing (Rao et al.)",3.21,24.57,12.58,3.24,0.52,3.39,393.8,2.73,20,8,45,55,1.48,5.17,1.18,1,60,106.8,123.09,5,28.65,
236,360,202.5,0.45,18.0,1731.5,"Fly Ash/GGBFS-0.7/0.3, Activator: Water/NaOH/Na2SiO3-0.72/0.08/0.2, Sulphonated Naphthalene formaldehyde-based superplactisizer (Rao et al. 2018), A/B-0.55/0.45, Heat curing (Rao et al.)",3.21,24.57,12.58,3.24,0.52,3.39,393.8,2.73,20,8,45,55,1.48,5.17,1.18,1,60,99.72,110.17,5,38.63,
237,360,225.0,0.5,18.0,1709.0,"Fly Ash/GGBFS-0.7/0.3, Activator: Water/NaOH/Na2SiO3-0.72/0.08/0.2, Sulphonated Naphthalene formaldehyde-based superplactisizer (Rao et al. 2018), A/B-0.55/0.45, Heat curing (Rao et al.)",3.21,24.57,12.58,3.24,0.52,3.39,393.8,2.73,20,8,45,55,1.48,5.17,1.18,1,60,102.52,115.24,5,44.49,
238,360,247.5,0.55,18.0,1686.5,"Fly Ash/GGBFS-0.7/0.3, Activator: Water/NaOH/Na2SiO3-0.72/0.08/0.2, Sulphonated Naphthalene formaldehyde-based superplactisizer (Rao et al. 2018), A/B-0.55/0.45, Heat curing (Rao et al.)",3.21,24.57,12.58,3.24,0.52,3.39,393.8,2.73,20,8,45,55,1.48,5.17,1.18,1,60,105.32,120.31,5,35.2,
239,360,270.0,0.6,18.0,1664.0,"Fly Ash/GGBFS-0.7/0.3, Activator: Water/NaOH/Na2SiO3-0.72/0.08/0.2, Sulphonated Naphthalene formaldehyde-based superplactisizer (Rao et al. 2018), A/B-0.55/0.45, Heat curing (Rao et al.)",3.21,24.57,12.58,3.24,0.52,3.39,393.8,2.73,20,8,45,55,1.48,5.17,1.18,1,60,108.11,125.37,5,29.46,
