Repository: iterateccvoelker/LLM-s-can-Design-Sustainable-Concrete-a-Systematic-Benchmark-Code-

# Is-ChatGPT-all-you-need-for-Alkali-Activated-Concrete-Design

Results so far:

File: HuggingFace/prompt_structures.json (part 1 of 40)
{
  "Prompt": [
    {
      "Prompt": "\"The formulation includes 560.0 kg of GGBFS powder. 1716.0 kg of aggregate, and water-to-powder ratio is 0.24. Powder oxide composition is: SiO2: 34.01, Al2O3: 16.62, Fe2O3: 1.71, CaO: 34.85. The amount of the dry fraction of Na2O from the activator solution is 17.48 kg. The amount of dry fraction in the activator of SiO2 is 15.6 kg, the amount of Na(OH) is 121.0 kg, with a molarity of 14.0.The initial curing for this mix was 0.25 days, at 80.0\u00b0C.The compressive strength for a cubic sample (100.0 mm) after 28 days was",
      "Completion": 30.01
    },
    {
      "Prompt": "\"The formulation includes 420.0 kg of Fly Ash and Silica Fume powder at a ratio of 95.24/4.76. 1716.0 kg of aggregate, and water-to-powder ratio is 0.42. Powder oxide composition is: SiO2: 53.24, Al2O3: 28.64, Fe2O3: 4.42, CaO: 8.36. The amount of the dry fraction of Na2O from the activator solution is 20.53 kg. The amount of dry fraction in the activator of SiO2 is 42.08 kg, the amount of Na(OH) is 58.0 kg, with a molarity of 10.0. The mix also includes 24.0 kg of superplasticizer. and 48.0 kg of extra water.The initial curing for this mix was 2.00 days, at 70.0\u00b0C.The compressive strength for a cubic sample (100.0 mm) after 1 days was",
      "Completion": 48.22
    },
    {
      "Prompt": "\"The formulation includes 427.0 kg of Fly Ash powder. 1716.0 kg of aggregate, and water-to-powder ratio is 0.2. Powder oxide composition is: SiO2: 42.04, Al2O3: 33.6, Fe2O3: 4.0, CaO: 12.73. The amount of the dry fraction of Na2O from the activator solution is 15.69 kg. The amount of dry fraction in the activator of SiO2 is 31.38 kg, the amount of Na(OH) is 42.7 kg, with a molarity of 14.0.The initial curing for this mix was 1.00 days, at 100.0\u00b0C.The compressive strength for a cubic sample (150.0 mm) after 28 days was",
      "Completion": 46.86
    },
    {
      "Prompt": "\"The formulation includes 400.0 kg of Fly Ash and Silica Fume powder at a ratio of 80.0/20.0. 1716.0 kg of aggregate, and water-to-powder ratio is 0.23. Powder oxide composition is: SiO2: 59.29, Al2O3: 23.21, Fe2O3: 7.3, CaO: 1.97. The amount of the dry fraction of Na2O from the activator solution is 12.87 kg. The amount of dry fraction in the activator of SiO2 is 32.18 kg, the amount of Na(OH) is 45.2 kg, with a molarity of 14.0. The mix also includes 4.0 kg of superplasticizer.The initial curing for this mix was 3.00 days, at 100.0\u00b0C.The compressive strength for a cubic sample (100.0 mm) after 3 days was",
      "Completion": 63.15
    },
    {
      "Prompt": "\"The formulation includes 310.0 kg of Fly Ash and OPC powder at a ratio of 70.0/30.0. 1716.0 kg of aggregate, and water-to-powder ratio is 0.3. Powder oxide composition is: SiO2: 44.6, Al2O3: 21.63, Fe2O3: 7.02, CaO: 21.79. The powder fineness is 296.5 sqm. The amount of the dry fraction of Na2O from the activator solution is 19.79 kg. The amount of dry fraction in the activator of SiO2 is 42.41 kg, the amount of Na(OH) is 48.86 kg, with a molarity of 10.0. The mix also includes 6.2 kg of superplasticizer.The initial curing for this mix was 1.00 days, at 80.0\u00b0C.The compressive strength for a cubic sample (150.0 mm) after 90 days was",
      "Completion": 62.48
    },
    {
      "Prompt": "\"The formulation includes 480.0 kg of Fly Ash and GGBFS powder at a ratio of 25.0/75.0. 1716.0 kg of aggregate, and water-to-powder ratio is 0.62. Powder oxide composition is: SiO2: 43.59, Al2O3: 19.18, Fe2O3: 1.88, CaO: 28.0. The amount of the dry fraction of Na2O from the activator solution is 25.2 kg. The amount of dry fraction in the activator of SiO2 is 50.39 kg, the amount of Na(OH) is 68.5 kg, with a molarity of 6.0. and 151.7 kg of extra water.The compressive strength for a cubic sample (150.0 mm) after 28 days was",
      "Completion": 36.95
    },
    {
      "Prompt": "\"The formulation includes 363.0 kg of Fly Ash and GGBFS powder at a ratio of 60.06/39.94. 1716.0 kg of aggregate, and water-to-powder ratio is 0.28. Powder oxide composition is: SiO2: 39.83, Al2O3: 18.01, Fe2O3: 5.64, CaO: 18.81. The amount of the dry fraction of Na2O from the activator solution is 11.01 kg. The amount of dry fraction in the activator of SiO2 is 21.93 kg, the amount of Na(OH) is 70.0 kg, with a molarity of 7.5.The compressive strength for a cubic sample (100.0 mm) after 1 days was",
      "Completion": 10.99
    },
    {
      "Prompt": "\"The formulation includes 480.0 kg of Fly Ash and GGBFS powder at a ratio of 25.0/75.0. 1716.0 kg of aggregate, and water-to-powder ratio is 0.63. Powder oxide composition is: SiO2: 43.59, Al2O3: 19.18, Fe2O3: 1.88, CaO: 28.0. The amount of the dry fraction of Na2O from the activator solution is 28.87 kg. The amount of dry fraction in the activator of SiO2 is 57.74 kg, the amount of Na(OH) is 43.7 kg, with a molarity of 12.0. and 170.0 kg of extra water.The compressive strength for a cubic sample (150.0 mm) after 28 days was",
      "Completion": 49.25
    },
    {
      "Prompt": "\"No components found. 1716.0 kg of aggregate, and water-to-powder ratio is 0.46. Powder oxide composition is: SiO2: 57.9, Al2O3: 31.11, Fe2O3: 5.07, CaO: 1.29. The amount of the dry fraction of Na2O from the activator solution is 15.69 kg. The amount of dry fraction in the activator of SiO2 is 33.4 kg, the amount of Na(OH) is 38.57 kg, with a molarity of 10.0. and 68.81 kg of extra water.The initial curing for this mix was 1.00 days, at 100.0\u00b0C.The compressive strength for a cubic sample (100.0 mm) after 28 days was",
      "Completion": 26.38
    },
    {
      "Prompt": "\"The formulation includes 356.6 kg of GGBFS and Other SCM powder at a ratio of 19.99/80.01. 1716.0 kg of aggregate, and water-to-powder ratio is 0.34. Powder oxide composition is: SiO2: 53.49, Al2O3: 4.29, Fe2O3: 3.06, CaO: 19.51. The amount of the dry fraction of Na2O from the activator solution is 11.16 kg. The amount of dry fraction in the activator of SiO2 is 37.11 kg, the amount of Na(OH) is 50.9 kg, with a molarity of 10.0. and 10.7 kg of extra water.The initial curing for this mix was 1.00 days, at 60.0\u00b0C.The compressive strength for a cubic sample (50.0 mm) after 3 days was",
      "Completion": 62.47
    },
    {
      "Prompt": "\"The formulation includes 500.0 kg of Fly Ash and Other SCM powder at a ratio of 80.0/20.0. 1716.0 kg of aggregate, and water-to-powder ratio is 0.37. Powder oxide composition is: SiO2: 45.77, Al2O3: 16.5, Fe2O3: 12.73, CaO: 15.56. The amount of the dry fraction of Na2O from the activator solution is 40.7 kg. The amount of dry fraction in the activator of SiO2 is 88.19 kg, the amount of Na(OH) is 106.0 kg, with a molarity of 14.0.The compressive strength for a cylindrical sample (50.0 mm/100.0 mm) after 3 days was",
      "Completion": 15.81
    },
    {
      "Prompt": "\"The formulation includes 400.0 kg of Fly Ash powder. 1716.0 kg of aggregate, and water-to-powder ratio is 0.5. Powder oxide composition is: SiO2: 51.3, Al2O3: 30.1, Fe2O3: 4.57, CaO: 8.73. The amount of the dry fraction of Na2O from the activator solution is 21.02 kg. The amount of dry fraction in the activator of SiO2 is 42.04 kg, the amount of Na(OH) is 57.0 kg, with a molarity of 12.0. The mix also includes 28.0 kg of superplasticizer. and 48.0 kg of extra water.The initial curing for this mix was 2.00 days, at 70.0\u00b0C.The compressive strength for a cubic sample (100.0 mm) after 1 days was",
      "Completion": 51.03
    },
    {
      "Prompt": "\"The formulation includes 388.0 kg of Fly Ash and GGBFS and Metakaolin powder at a ratio of 70.0/10.0/20.0. 1716.0 kg of aggregate, and water-to-powder ratio is 0.31. Powder oxide composition is: SiO2: 58.77, Al2O3: 23.61, Fe2O3: 4.99, CaO: 6.43. The amount of the dry fraction of Na2O from the activator solution is 20.39 kg. The amount of dry fraction in the activator of SiO2 is 40.78 kg, the amount of Na(OH) is 55.3 kg, with a molarity of 12.0. and 13.3 kg of extra water.The initial curing for this mix was 0.33 days, at 60.0\u00b0C.The compressive strength for a cylindrical sample (100.0 mm/200.0 mm) after 7 days was",
      "Completion": 28.0
    },
    {
      "Prompt": "\"The formulation includes 348.0 kg of Fly Ash powder. 1716.0 kg of aggregate, and water-to-powder ratio is 0.24. Powder oxide composition is: SiO2: 46.78, Al2O3: 22.52, Fe2O3: 9.15, CaO: 2.24. The amount of the dry fraction of Na2O from the activator solution is 10.5 kg. The amount of dry fraction in the activator of SiO2 is 20.91 kg, the amount of Na(OH) is 67.0 kg, with a molarity of 7.5.The initial curing for this mix was 28.00 days, at 70.0\u00b0C.The compressive strength for a cubic sample (100.0 mm) after 28 days was",
      "Completion": 11.73
    },
    {
      "Prompt": "\"The formulation includes 330.0 kg of Fly Ash powder. 1716.0 kg of aggregate, and water-to-powder ratio is 0.22. Powder oxide composition is: SiO2: 61.85, Al2O3: 27.36, Fe2O3: 5.18, CaO: 1.47. The amount of the dry fraction of Na2O from the activator solution is 12.58 kg. The amount of dry fraction in the activator of SiO2 is 28.95 kg, the amount of Na(OH) is 44.0 kg, with a molarity of 8.0.The initial curing for this mix was 1.00 days, at 60.0\u00b0C.The compressive strength for a cubic sample (100.0 mm) after 28 days was",
      "Completion": 18.98
    },
    {
      "Prompt": "\"The formulation includes 480.0 kg of Fly Ash and GGBFS powder at a ratio of 25.0/75.0. 1716.0 kg of aggregate, and water-to-powder ratio is 0.63. Powder oxide composition is: SiO2: 43.59, Al2O3: 19.18, Fe2O3: 1.88, CaO: 28.0. The amount of the dry fraction of Na2O from the activator solution is 28.87 kg. The amount of dry fraction in the activator of SiO2 is 57.74 kg, the amount of Na(OH) is 43.7 kg, with a molarity of 2.0. and 151.9 kg of extra water.The compressive strength for a cubic sample (150.0 mm) after 90 days was",
      "Completion": 10.02
    },
    {
      "Prompt": "\"The formulation includes 430.0 kg of Fly Ash powder. 1716.0 kg of aggregate, and water-to-powder ratio is 0.29. Powder oxide composition is: SiO2: 65.6, Al2O3: 26.53, Fe2O3: 5.49, CaO: 0.31. The amount of the dry fraction of Na2O from the activator solution is 23.39 kg. The amount of dry fraction in the activator of SiO2 is 48.38 kg, the amount of Na(OH) is 56.0 kg, with a molarity of 8.0. The mix also includes 8.6 kg of superplasticizer.The initial curing for this mix was 1.00 days, at 60.0\u00b0C.The compressive strength for a cubic sample (100.0 mm) after 7 days was",
      "Completion": 27.11
    },
    {
      "Prompt": "\"The formulation includes 410.0 kg of Other SCM powder. 1716.0 kg of aggregate, and water-to-powder ratio is 0.68. Powder oxide composition is: SiO2: 40.17, Al2O3: 13.86, Fe2O3: 15.16, CaO: 9.7. The amount of the dry fraction of Na2O from the activator solution is 16.12 kg. The amount of dry fraction in the activator of SiO2 is 42.49 kg, the amount of Na(OH) is 58.5 kg, with a molarity of 14.0. The mix also includes 12.3 kg of superplasticizer. and 74.0 kg of extra water.The compressive strength for a cubic sample (100.0 mm) after 7 days was",
      "Completion": 17.3
    },
    {
      "Prompt": "\"The formulation includes 394.0 kg of GGBFS and Other SCM powder at a ratio of 79.95/20.05. 1716.0 kg of aggregate, and water-to-powder ratio is 0.51. Powder oxide composition is: SiO2: 46.56, Al2O3: 10.73, Fe2O3: 1.68, CaO: 28.66. The amount of the dry fraction of Na2O from the activator solution is 22.29 kg. The amount of dry fraction in the activator of SiO2 is 43.43 kg, the amount of Na(OH) is 101.94 kg, with a molarity of 10.0. The mix also includes 8.0 kg of superplasticizer. and 59.0 kg of extra water.The initial curing for this mix was 1.00 days, at 80.0\u00b0C.The compressive strength for a cylindrical sample (150.0 mm/300.0 mm) after 3 days was",
      "Completion": 53.25
    },
    {
      "Prompt": "\"The formulation includes 294.0 kg of Fly Ash and OPC powder at a ratio of 95.24/4.76. 1716.0 kg of aggregate, and water-to-powder ratio is 0.42. Powder oxide composition is: SiO2: 49.23, Al2O3: 26.14, Fe2O3: 4.54, CaO: 8.32. The amount of the dry fraction of Na2O from the activator solution is 11.13 kg. The amount of dry fraction in the activator of SiO2 is 34.83 kg, the amount of Na(OH) is 84.0 kg, with a molarity of 12.0.The initial curing for this mix was 1.00 days, at 80.0\u00b0C.The compressive strength for a cubic sample (100.0 mm) after 28 days was",
      "Completion": 52.6
    },
    {
      "Prompt": "\"The formulation includes 400.0 kg of Fly Ash and Silica Fume powder at a ratio of 90.0/10.0. 1716.0 kg of aggregate, and water-to-powder ratio is 0.23. Powder oxide composition is: SiO2: 55.0, Al2O3: 26.0, Fe2O3: 8.05, CaO: 2.17. The amount of the dry fraction of Na2O from the activator solution is 12.87 kg. The amount of dry fraction in the activator of SiO2 is 32.18 kg, the amount of Na(OH) is 45.2 kg, with a molarity of 14.0. The mix also includes 4.0 kg of superplasticizer.The initial curing for this mix was 3.00 days, at 100.0\u00b0C.The compressive strength for a cubic sample (100.0 mm) after 28 days was",
      "Completion": 49.85
    },
    {
      "Prompt": "\"The formulation includes 408.47175 kg of Fly Ash powder. 1716.0 kg of aggregate, and water-to-powder ratio is 0.22. Powder oxide composition is: SiO2: 56.59, Al2O3: 23.89, Fe2O3: 4.82, CaO: 9.42. The amount of the dry fraction of Na2O from the activator solution is 11.04 kg. The amount of dry fraction in the activator of SiO2 is 27.59 kg, the amount of Na(OH) is 41.65 kg, with a molarity of 12.0. The mix also includes 6.41 kg of superplasticizer. and 16.02 kg of extra water.The initial curing for this mix was 1.00 days, at 55.0\u00b0C.The compressive strength for a cylindrical sample (100.0 mm/200.0 mm) after 3 days was",
      "Completion": 12.34
    },
    {
      "Prompt": "\"The formulation includes 560.0 kg of GGBFS powder. 1716.0 kg of aggregate, and water-to-powder ratio is 0.25. Powder oxide composition is: SiO2: 34.01, Al2O3: 16.62, Fe2O3: 1.71, CaO: 34.85. The amount of the dry fraction of Na2O from the activator solution is 26.8 kg. The amount of dry fraction in the activator of SiO2 is 23.92 kg, the amount of Na(OH) is 81.0 kg, with a molarity of 14.0.The initial curing for this mix was 0.25 days, at 80.0\u00b0C.The compressive strength for a cubic sample (100.0 mm) after 3 days was",
      "Completion": 24.95
    },
    {
      "Prompt": "\"The formulation includes 400.0 kg of Fly Ash powder. 1716.0 kg of aggregate, and water-to-powder ratio is 0.35. Powder oxide composition is: SiO2: 51.3, Al2O3: 30.1, Fe2O3: 4.57, CaO: 8.73. The amount of the dry fraction of Na2O from the activator solution is 20.39 kg. The amount of dry fraction in the activator of SiO2 is 42.08 kg, the amount of Na(OH) is 57.0 kg, with a molarity of 12.0. The mix also includes 28.0 kg of superplasticizer. and 48.0 kg of extra water.The initial curing for this mix was 4.00 days, at 70.0\u00b0C.The compressive strength for a cubic sample (100.0 mm) after 7 days was",
      "Completion": 52.72
    },
    {
      "Prompt": "\"The formulation includes 424.62 kg of Fly Ash powder. 1716.0 kg of aggregate, and water-to-powder ratio is 0.26. Powder oxide composition is: SiO2: 50.5, Al2O3: 26.57, Fe2O3: 13.77, CaO: 2.13. The amount of the dry fraction of Na2O from the activator solution is 13.38 kg. The amount of dry fraction in the activator of SiO2 is 26.75 kg, the amount of Na(OH) is 36.4 kg, with a molarity of 12.0. The mix also includes 6.1 kg of superplasticizer. and 15.97 kg of extra water.The initial curing for this mix was 0.50 days, at 70.0\u00b0C.The compressive strength for a cylindrical sample (100.0 mm/200.0 mm) after 7 days was",
      "Completion": 52.29
    },
    {
      "Prompt": "\"The formulation includes 408.89 kg of Fly Ash powder. 1716.0 kg of aggregate, and water-to-powder ratio is 0.3. Powder oxide composition is: SiO2: 50.5, Al2O3: 26.57, Fe2O3: 13.77, CaO: 2.13. The amount of the dry fraction of Na2O from the activator solution is 12.62 kg. The amount of dry fraction in the activator of SiO2 is 25.25 kg, the amount of Na(OH) is 57.24 kg, with a molarity of 12.0. The mix also includes 6.1 kg of superplasticizer. and 24.46 kg of extra water.The initial curing for this mix was 1.00 days, at 75.0\u00b0C.The compressive strength for a cylindrical sample (100.0 mm/200.0 mm) after 28 days was",
      "Completion": 35.73
    },
    {
      "Prompt": "\"The formulation includes 480.0 kg of Fly Ash and GGBFS powder at a ratio of 25.0/75.0. 1716.0 kg of aggregate, and water-to-powder ratio is 0.63. Powder oxide composition is: SiO2: 43.59, Al2O3: 19.18, Fe2O3: 1.88, CaO: 28.0. The amount of the dry fraction of Na2O from the activator solution is 28.22 kg. The amount of dry fraction in the activator of SiO2 is 56.45 kg, the amount of Na(OH) is 48.0 kg, with a molarity of 12.0. and 169.4 kg of extra water.The compressive strength for a cubic sample (150.0 mm) after 90 days was",
      "Completion": 59.17
    },
    {
      "Prompt": "\"The formulation includes 480.0 kg of Fly Ash and GGBFS powder at a ratio of 25.0/75.0. 1716.0 kg of aggregate, and water-to-powder ratio is 0.63. Powder oxide composition is: SiO2: 43.59, Al2O3: 19.18, Fe2O3: 1.88, CaO: 28.0. The amount of the dry fraction of Na2O from the activator solution is 28.87 kg. The amount of dry fraction in the activator of SiO2 is 57.74 kg, the amount of Na(OH) is 43.7 kg, with a molarity of 10.0. and 167.2 kg of extra water.The compressive strength for a cubic sample (150.0 mm) after 90 days was",
      "Completion": 53.51
    },
    {
      "Prompt": "\"The formulation includes 356.36 kg of GGBFS powder. 1716.0 kg of aggregate, and water-to-powder ratio is 0.24. Powder oxide composition is: SiO2: 30.97, Al2O3: 17.41, Fe2O3: 1.03, CaO: 36.77. The amount of the dry fraction of Na2O from the activator solution is 8.66 kg. The amount of dry fraction in the activator of SiO2 is 26.94 kg, the amount of Na(OH) is 64.14 kg, with a molarity of 12.0. The mix also includes 3.56 kg of superplasticizer.The compressive strength for a cubic sample (100.0 mm) after 3 days was",
      "Completion": 52.54
    },
    {
      "Prompt": "\"The formulation includes 400.0 kg of GGBFS and Metakaolin powder at a ratio of 90.0/10.0. 1716.0 kg of aggregate, and water-to-powder ratio is 0.61. Powder oxide composition is: SiO2: 34.13, Al2O3: 19.09, Fe2O3: 2.12, CaO: 38.21. The powder fineness is 359.1 sqm. The amount of the dry fraction of Na2O from the activator solution is 25.38 kg. The amount of dry fraction in the activator of SiO2 is 60.91 kg, the amount of Na(OH) is 64.0 kg, with a molarity of 12.5. and 112.0 kg of extra water.The compressive strength for a cylindrical sample (100.0 mm/200.0 mm) after 28 days was",
      "Completion": 70.94
    },
    {
      "Prompt": "\"The formulation includes 580.0 kg of Fly Ash powder. 1716.0 kg of aggregate, and water-to-powder ratio is 0.39. Powder oxide composition is: SiO2: 56.31, Al2O3: 31.82, Fe2O3: 4.77, CaO: 2.33. The powder fineness is 340.0 sqm. The amount of the dry fraction of Na2O from the activator solution is 26.1 kg. The amount of dry fraction in the activator of SiO2 is 57.79 kg, the amount of Na(OH) is 74.57 kg, with a molarity of 18.0.The initial curing for this mix was 1.00 days, at 90.0\u00b0C.The compressive strength for a cubic sample (150.0 mm) after 7 days was",
      "Completion": 43.7
    },
    {
      "Prompt": "\"The formulation includes 450.0 kg of Fly Ash and GGBFS powder at a ratio of 60.0/40.0. 1716.0 kg of aggregate, and water-to-powder ratio is 0.37. Powder oxide composition is: SiO2: 39.82, Al2O3: 18.0, Fe2O3: 5.63, CaO: 18.83. The amount of the dry fraction of Na2O from the activator solution is 13.57 kg. The amount of dry fraction in the activator of SiO2 is 27.03 kg, the amount of Na(OH) is 87.0 kg, with a molarity of 10.0. and 50.0 kg of extra water.The compressive strength for a cubic sample (100.0 mm) after 7 days was",
      "Completion": 47.0
    },
    {
      "Prompt": "\"The formulation includes 459.0 kg of Fly Ash and OPC powder at a ratio of 95.0/5.0. 1716.0 kg of aggregate, and water-to-powder ratio is 0.22. Powder oxide composition is: SiO2: 71.32, Al2O3: 9.08, Fe2O3: 4.13, CaO: 8.52. The amount of the dry fraction of Na2O from the activator solution is 22.0 kg. The amount of dry fraction in the activator of SiO2 is 55.0 kg, the amount of Na(OH) is 57.14 kg, with a molarity of 10.0.The compressive strength for a cylindrical sample (100.0 mm/200.0 mm) after 7 days was",
      "Completion": 17.12
    },
    {
      "Prompt": "\"The formulation includes 378.0 kg of Fly Ash and GGBFS powder at a ratio of 91.01/8.99. 1716.0 kg of aggregate, and water-to-powder ratio is 0.43. Powder oxide composition is: SiO2: 43.75, Al2O3: 31.56, Fe2O3: 9.61, CaO: 7.41. The amount of the dry fraction of Na2O from the activator solution is 7.17 kg. The amount of dry fraction in the activator of SiO2 is 20.78 kg, the amount of Na(OH) is 143.33 kg, with a molarity of 4.0.The compressive strength for a cylindrical sample (100.0 mm/200.0 mm) after 3 days was",
      "Completion": 2.2
    },
    {
      "Prompt": "\"The formulation includes 350.0 kg of Fly Ash and GGBFS powder at a ratio of 50.0/50.0. 1716.0 kg of aggregate, and water-to-powder ratio is 0.21. Powder oxide composition is: SiO2: 43.2, Al2O3: 22.05, Fe2O3: 5.82, CaO: 22.7. The amount of the dry fraction of Na2O from the activator solution is 14.7 kg. The amount of dry fraction in the activator of SiO2 is 29.4 kg, the amount of Na(OH) is 40.0 kg, with a molarity of 14.0.The compressive strength for a cubic sample (150.0 mm) after 28 days was",
      "Completion": 39.23
    },
    {
      "Prompt": "\"The formulation includes 359.0 kg of Fly Ash powder. 1716.0 kg of aggregate, and water-to-powder ratio is 0.34. Powder oxide composition is: SiO2: 31.32, Al2O3: 13.96, Fe2O3: 15.64, CaO: 25.79. The amount of the dry fraction of Na2O from the activator solution is 12.6 kg. The amount of dry fraction in the activator of SiO2 is 30.95 kg, the amount of Na(OH) is 108.0 kg, with a molarity of 10.0. The mix also includes 3.6 kg of superplasticizer.The compressive strength for a cylindrical sample (100.0 mm/200.0 mm) after 28 days was",
      "Completion": 20.15
    },
    {
      "Prompt": "\"The formulation includes 408.47175 kg of Fly Ash powder. 1716.0 kg of aggregate, and water-to-powder ratio is 0.21. Powder oxide composition is: SiO2: 56.59, Al2O3: 23.89, Fe2O3: 4.82, CaO: 9.42. The amount of the dry fraction of Na2O from the activator solution is 11.04 kg. The amount of dry fraction in the activator of SiO2 is 27.59 kg, the amount of Na(OH) is 41.65 kg, with a molarity of 17.0. The mix also includes 6.41 kg of superplasticizer. and 16.02 kg of extra water.The initial curing for this mix was 1.00 days, at 46.11111111\u00b0C.The compressive strength for a cylindrical sample (100.0 mm/200.0 mm) after 1 days was",
      "Completion": 35.78
    },
    {
      "Prompt": "\"The formulation includes 400.0 kg of Fly Ash and OPC powder at a ratio of 90.0/10.0. 1716.0 kg of aggregate, and water-to-powder ratio is 0.21. Powder oxide composition is: SiO2: 50.46, Al2O3: 24.95, Fe2O3: 10.32, CaO: 8.07. The amount of the dry fraction of Na2O from the activator solution is 10.94 kg. The amount of dry fraction in the activator of SiO2 is 28.9 kg, the amount of Na(OH) is 64.0 kg, with a molarity of 14.0.The compressive strength for a cylindrical sample (100.0 mm/200.0 mm) after 7 days was",
      "Completion": 22.26
    },
    {
      "Prompt": "\"No components found. 1716.0 kg of aggregate, and water-to-powder ratio is 0.25. Powder oxide composition is: SiO2: 62.3, Al2O3: 28.1, Fe2O3: 2.1, CaO: 0.5. The amount of the dry fraction of Na2O from the activator solution is 11.4 kg. The amount of dry fraction in the activator of SiO2 is 30.1 kg, the amount of Na(OH) is 40.0 kg, with a molarity of 16.0. The mix also includes 10.5 kg of superplasticizer. and 35.0 kg of extra water.The initial curing for this mix was 2.00 days, at 50.0\u00b0C.The compressive strength for a cubic sample (100.0 mm) after 28 days was",
      "Completion": 27.31
    },
    {
      "Prompt": "\"The formulation includes 400.0 kg of Fly Ash and OPC powder at a ratio of 90.0/10.0. 1716.0 kg of aggregate, and water-to-powder ratio is 0.22. Powder oxide composition is: SiO2: 50.46, Al2O3: 24.95, Fe2O3: 10.32, CaO: 8.07. The amount of the dry fraction of Na2O from the activator solution is 13.03 kg. The amount of dry fraction in the activator of SiO2 is 34.4 kg, the amount of Na(OH) is 45.7 kg, with a molarity of 14.0.The compressive strength for a cylindrical sample (100.0 mm/200.0 mm) after 7 days was",
      "Completion": 24.53
    },
    {
      "Prompt": "\"The formulation includes 461.0 kg of Fly Ash powder. 1716.0 kg of aggregate, and water-to-powder ratio is 0.52. Powder oxide composition is: SiO2: 49.45, Al2O3: 29.61, Fe2O3: 10.72, CaO: 3.47. The amount of the dry fraction of Na2O from the activator solution is 21.61 kg. The amount of dry fraction in the activator of SiO2 is 43.22 kg, the amount of Na(OH) is 56.0 kg, with a molarity of 10.0. and 36.0 kg of extra water.The compressive strength for a cylindrical sample (100.0 mm/200.0 mm) after 7 days was",
      "Completion": 52.5
    },
    {
      "Prompt": "\"The formulation includes 400.0 kg of Fly Ash and GGBFS powder at a ratio of 70.0/30.0. 1716.0 kg of aggregate, and water-to-powder ratio is 0.23. Powder oxide composition is: SiO2: 48.3, Al2O3: 22.56, Fe2O3: 1.28, CaO: 13.84. The amount of the dry fraction of Na2O from the activator solution is 16.44 kg. The amount of dry fraction in the activator of SiO2 is 32.86 kg, the amount of Na(OH) is 53.0 kg, with a molarity of 10.0. The mix also includes 4.0 kg of superplasticizer.The compressive strength for a cubic sample (100.0 mm) after 56 days was",
      "Completion": 62.08
    },
    {
      "Prompt": "\"The formulation includes 450.0 kg of Fly Ash and GGBFS powder at a ratio of 66.67/33.33. 1716.0 kg of aggregate, and water-to-powder ratio is 0.24. Powder oxide composition is: SiO2: 47.26, Al2O3: 23.06, Fe2O3: 6.83, CaO: 13.44. The powder fineness is 478.3 sqm. The amount of the dry fraction of Na2O from the activator solution is 10.29 kg. The amount of dry fraction in the activator of SiO2 is 34.71 kg, the amount of Na(OH) is 51.43 kg, with a molarity of 16.0. The mix also includes 6.7 kg of superplasticizer.The compressive strength for a cylindrical sample (150.0 mm/300.0 mm) after 7 days was",
      "Completion": 31.0
    },
    {
      "Prompt": "\"The formulation includes 339.0 kg of Fly Ash and GGBFS powder at a ratio of 59.88/40.12. 1716.0 kg of aggregate, and water-to-powder ratio is 0.45. Powder oxide composition is: SiO2: 39.8, Al2O3: 17.99, Fe2O3: 5.62, CaO: 18.88. The amount of the dry fraction of Na2O from the activator solution is 10.24 kg. The amount of dry fraction in the activator of SiO2 is 20.4 kg, the amount of Na(OH) is 65.0 kg, with a molarity of 10.0. and 63.0 kg of extra water.The compressive strength for a cubic sample (100.0 mm) after 7 days was",
      "Completion": 37.0
    },
    {
      "Prompt": "\"The formulation includes 450.0 kg of Fly Ash and GGBFS powder at a ratio of 60.0/40.0. 1716.0 kg of aggregate, and water-to-powder ratio is 0.41. Powder oxide composition is: SiO2: 39.82, Al2O3: 18.0, Fe2O3: 5.63, CaO: 18.83. The amount of the dry fraction of Na2O from the activator solution is 13.57 kg. The amount of dry fraction in the activator of SiO2 is 27.03 kg, the amount of Na(OH) is 87.0 kg, with a molarity of 10.0. and 65.0 kg of extra water.The compressive strength for a cubic sample (100.0 mm) after 28 days was",
      "Completion": 70.4
    },
    {
      "Prompt": "\"The formulation includes 408.47175 kg of Fly Ash powder. 1716.0 kg of aggregate, and water-to-powder ratio is 0.2. Powder oxide composition is: SiO2: 54.7, Al2O3: 29.0, Fe2O3: 6.74, CaO: 1.29. The amount of the dry fraction of Na2O from the activator solution is 11.04 kg. The amount of dry fraction in the activator of SiO2 is 27.59 kg, the amount of Na(OH) is 41.65 kg, with a molarity of 8.0. The mix also includes 6.41 kg of superplasticizer.The initial curing for this mix was 1.00 days, at 70.0\u00b0C.The compressive strength for a cylindrical sample (100.0 mm/200.0 mm) after 1 days was",
      "Completion": 30.68
    },
    {
      "Prompt": "\"The formulation includes 360.0 kg of Fly Ash and GGBFS powder at a ratio of 70.0/30.0. 1716.0 kg of aggregate, and water-to-powder ratio is 0.37. Powder oxide composition is: SiO2: 52.3, Al2O3: 24.57, Fe2O3: 3.21, CaO: 12.58. The amount of the dry fraction of Na2O from the activator solution is 13.01 kg. The amount of dry fraction in the activator of SiO2 is 33.94 kg, the amount of Na(OH) is 84.86 kg, with a molarity of 8.0. The mix also includes 14.4 kg of superplasticizer.The initial curing for this mix was 1.00 days, at 60.0\u00b0C.The compressive strength for a cubic sample (150.0 mm) after 1 days was",
      "Completion": 26.22
    },
    {
      "Prompt": "\"The formulation includes 410.0 kg of Other SCM powder. 1716.0 kg of aggregate, and water-to-powder ratio is 0.65. Powder oxide composition is: SiO2: 40.17, Al2O3: 13.86, Fe2O3: 15.16, CaO: 9.7. The amount of the dry fraction of Na2O from the activator solution is 11.33 kg. The amount of dry fraction in the activator of SiO2 is 29.87 kg, the amount of Na(OH) is 41.0 kg, with a molarity of 14.0. The mix also includes 12.3 kg of superplasticizer. and 101.0 kg of extra water.The initial curing for this mix was 2.00 days, at 40.0\u00b0C.The compressive strength for a cubic sample (100.0 mm) after 28 days was",
      "Completion": 25.3
    },
    {
      "Prompt": "\"No components found. 1716.0 kg of aggregate, and water-to-powder ratio is 0.23. Powder oxide composition is: SiO2: 62.3, Al2O3: 28.1, Fe2O3: 2.1, CaO: 0.5. The amount of the dry fraction of Na2O from the activator solution is 9.85 kg. The amount of dry fraction in the activator of SiO2 is 26.02 kg, the amount of Na(OH) is 34.57 kg, with a molarity of 16.0. The mix also includes 10.5 kg of superplasticizer. and 35.0 kg of extra water.The initial curing for this mix was 2.00 days, at 50.0\u00b0C.The compressive strength for a cubic sample (100.0 mm) after 28 days was",
      "Completion": 22.16
    },
    {
      "Prompt": "\"The formulation includes 360.0 kg of GGBFS powder. 1716.0 kg of aggregate, and water-to-powder ratio is 0.4. Powder oxide composition is: SiO2: 37.5, Al2O3: 6.4, Fe2O3: 0.51, CaO: 34.8. The amount of the dry fraction of Na2O from the activator solution is 5.4 kg. The amount of dry fraction in the activator of SiO2 is 14.04 kg, the amount of Na(OH) is 108.0 kg, with a molarity of 6.0. and 58.8 kg of extra water.The compressive strength for a cubic sample (100.0 mm) after 28 days was",
      "Completion": 53.8
    },
    {
      "Prompt": "\"The formulation includes 326.0 kg of Fly Ash and GGBFS powder at a ratio of 30.06/69.94. 1716.0 kg of aggregate, and water-to-powder ratio is 0.28. Powder oxide composition is: SiO2: 34.61, Al2O3: 14.62, Fe2O3: 3.0, CaO: 31.25. The amount of the dry fraction of Na2O from the activator solution is 9.86 kg. The amount of dry fraction in the activator of SiO2 is 19.64 kg, the amount of Na(OH) is 63.0 kg, with a molarity of 7.5.The compressive strength for a cubic sample (100.0 mm) after 1 days was",
      "Completion": 21.68
    },
    {
      "Prompt": "\"The formulation includes 500.0 kg of Fly Ash and Other SCM powder at a ratio of 80.0/20.0. 1716.0 kg of aggregate, and water-to-powder ratio is 0.37. Powder oxide composition is: SiO2: 45.77, Al2O3: 16.5, Fe2O3: 12.73, CaO: 15.56. The amount of the dry fraction of Na2O from the activator solution is 40.7 kg. The amount of dry fraction in the activator of SiO2 is 88.19 kg, the amount of Na(OH) is 106.0 kg, with a molarity of 14.0.The compressive strength for a cylindrical sample (50.0 mm/100.0 mm) after 7 days was",
      "Completion": 22.9
    },
    {
      "Prompt": "\"The formulation includes 424.0 kg of GGBFS powder. 1716.0 kg of aggregate, and water-to-powder ratio is 0.62. Powder oxide composition is: SiO2: 34.58, Al2O3: 13.69, Fe2O3: 0.44, CaO: 40.67. The powder fineness is 435.0 sqm. The amount of the dry fraction of Na2O from the activator solution is 6.88 kg. The amount of dry fraction in the activator of SiO2 is 13.58 kg, the amount of Na(OH) is 13.0 kg, with a molarity of 12.56. and 216.0 kg of extra water.The compressive strength for a cylindrical sample (100.0 mm/200.0 mm) after 3 days was",
      "Completion": 29.66
    },
    {
      "Prompt": "\"The formulation includes 394.0 kg of GGBFS powder. 1716.0 kg of aggregate, and water-to-powder ratio is 0.4. Powder oxide composition is: SiO2: 31.25, Al2O3: 14.06, Fe2O3: 2.8, CaO: 33.75. The amount of the dry fraction of Na2O from the activator solution is 16.61 kg. The amount of dry fraction in the activator of SiO2 is 33.22 kg, the amount of Na(OH) is 45.0 kg, with a molarity of 8.0. The mix also includes 5.91 kg of superplasticizer. and 59.0 kg of extra water.The initial curing for this mix was 0.67 days, at 90.0\u00b0C.The compressive strength for a cubic sample (150.0 mm) after 3 days was",
      "Completion": 63.04
    },
    {
      "Prompt": "\"The formulation includes 394.0 kg of GGBFS and Other SCM powder at a ratio of 75.0/25.0. 1716.0 kg of aggregate, and water-to-powder ratio is 0.51. Powder oxide composition is: SiO2: 49.22, Al2O3: 10.12, Fe2O3: 1.61, CaO: 26.93. The amount of the dry fraction of Na2O from the activator solution is 22.29 kg. The amount of dry fraction in the activator of SiO2 is 43.43 kg, the amount of Na(OH) is 101.94 kg, with a molarity of 10.0. The mix also includes 8.0 kg of superplasticizer. and 59.0 kg of extra water.The initial curing for this mix was 1.00 days, at 80.0\u00b0C.The compressive strength for a cylindrical sample (150.0 mm/300.0 mm) after 28 days was",
      "Completion": 54.72
    },
    {
      "Prompt": "\"The formulation includes 405.0 kg of GGBFS powder. 1716.0 kg of aggregate, and water-to-powder ratio is 0.15. Powder oxide composition is: SiO2: 30.61, Al2O3: 16.24, Fe2O3: 0.58, CaO: 34.48. The amount of the dry fraction of Na2O from the activator solution is 10.42 kg. The amount of dry fraction in the activator of SiO2 is 20.84 kg, the amount of Na(OH) is 70.88 kg, with a molarity of 18.0.The compressive strength for a cubic sample (150.0 mm) after 3 days was",
      "Completion": 40.13
    },
    {
      "Prompt": "\"The formulation includes 367.0 kg of Fly Ash powder. 1716.0 kg of aggregate, and water-to-powder ratio is 0.26. Powder oxide composition is: SiO2: 46.78, Al2O3: 22.52, Fe2O3: 9.15, CaO: 2.24. The amount of the dry fraction of Na2O from the activator solution is 11.01 kg. The amount of dry fraction in the activator of SiO2 is 21.93 kg, the amount of Na(OH) is 71.0 kg, with a molarity of 7.5.The initial curing for this mix was 28.00 days, at 70.0\u00b0C.The compressive strength for a cubic sample (100.0 mm) after 1 days was",
      "Completion": 13.31
    },
    {
      "Prompt": "\"The formulation includes 400.0 kg of Fly Ash and GGBFS powder at a ratio of 70.0/30.0. 1716.0 kg of aggregate, and water-to-powder ratio is 0.23. Powder oxide composition is: SiO2: 48.3, Al2O3: 22.56, Fe2O3: 1.28, CaO: 13.84. The amount of the dry fraction of Na2O from the activator solution is 16.44 kg. The amount of dry fraction in the activator of SiO2 is 32.86 kg, the amount of Na(OH) is 53.0 kg, with a molarity of 10.0. The mix also includes 4.0 kg of superplasticizer.The compressive strength for a cubic sample (100.0 mm) after 7 days was",
      "Completion": 36.53
    },
    {
      "Prompt": "\"The formulation includes 400.0 kg of GGBFS and Metakaolin powder at a ratio of 90.0/10.0. 1716.0 kg of aggregate, and water-to-powder ratio is 0.61. Powder oxide composition is: SiO2: 34.13, Al2O3: 19.09, Fe2O3: 2.12, CaO: 38.21. The powder fineness is 359.1 sqm. The amount of the dry fraction of Na2O from the activator solution is 25.38 kg. The amount of dry fraction in the activator of SiO2 is 60.91 kg, the amount of Na(OH) is 64.0 kg, with a molarity of 12.5. and 112.0 kg of extra water.The compressive strength for a cylindrical sample (100.0 mm/200.0 mm) after 7 days was",
      "Completion": 47.17
    },
    {
      "Prompt": "\"The formulation includes 424.8 kg of Fly Ash powder. 1716.0 kg of aggregate, and water-to-powder ratio is 0.65. Powder oxide composition is: SiO2: 49.0, Al2O3: 31.0, Fe2O3: 2.8, CaO: 5.4. The amount of the dry fraction of Na2O from the activator solution is 13.97 kg. The amount of dry fraction in the activator of SiO2 is 27.94 kg, the amount of Na(OH) is 63.36 kg, with a molarity of 14.0. The mix also includes 8.64 kg of superplasticizer.The compressive strength for a cylindrical sample (100.0 mm/200.0 mm) after 3 days was",
      "Completion": 53.8
    },
    {
      "Prompt": "\"The formulation includes 480.0 kg of Fly Ash and GGBFS powder at a ratio of 25.0/75.0. 1716.0 kg of aggregate, and water-to-powder ratio is 0.62. Powder oxide composition is: SiO2: 43.59, Al2O3: 19.18, Fe2O3: 1.88, CaO: 28.0. The amount of the dry fraction of Na2O from the activator solution is 23.52 kg. The amount of dry fraction in the activator of SiO2 is 47.04 kg, the amount of Na(OH) is 80.0 kg, with a molarity of 10.0. and 159.9 kg of extra water.The compressive strength for a cubic sample (150.0 mm) after 7 days was",
      "Completion": 55.32
    },
    {
      "Prompt": "\"The formulation includes 400.0 kg of Fly Ash and GGBFS powder at a ratio of 90.0/10.0. 1716.0 kg of aggregate, and water-to-powder ratio is 0.24. Powder oxide composition is: SiO2: 48.25, Al2O3: 26.86, Fe2O3: 12.21, CaO: 5.92. The amount of the dry fraction of Na2O from the activator solution is 14.65 kg. The amount of dry fraction in the activator of SiO2 is 39.45 kg, the amount of Na(OH) is 51.5 kg, with a molarity of 14.0.The compressive strength for a cylindrical sample (100.0 mm/200.0 mm) after 56 days was",
      "Completion": 33.85
    },
    {
      "Prompt": "\"The formulation includes 350.0 kg of Fly Ash and Other SCM powder at a ratio of 97.0/3.0. 1716.0 kg of aggregate, and water-to-powder ratio is 0.34. Powder oxide composition is: SiO2: 52.83, Al2O3: 28.24, Fe2O3: 4.63, CaO: 8.6. The powder fineness is 615.21 sqm. The amount of the dry fraction of Na2O from the activator solution is 15.17 kg. The amount of dry fraction in the activator of SiO2 is 30.64 kg, the amount of Na(OH) is 41.0 kg, with a molarity of 8.0. and 35.0 kg of extra water.The compressive strength for a cylindrical sample (100.0 mm/200.0 mm) after 28 days was",
      "Completion": 33.33
    },
    {
      "Prompt": "\"The formulation includes 480.0 kg of Fly Ash and GGBFS powder at a ratio of 25.0/75.0. 1716.0 kg of aggregate, and water-to-powder ratio is 0.63. Powder oxide composition is: SiO2: 43.59, Al2O3: 19.18, Fe2O3: 1.88, CaO: 28.0. The amount of the dry fraction of Na2O from the activator solution is 26.46 kg. The amount of dry fraction in the activator of SiO2 is 52.92 kg, the amount of Na(OH) is 60.0 kg, with a molarity of 4.0. and 149.3 kg of extra water.The compressive strength for a cubic sample (150.0 mm) after 28 days was",
      "Completion": 23.87
    },
    {
