Repository: iterateccvoelker/LLM-s-can-Design-Sustainable-Concrete-a-Systematic-Benchmark-Code-

# Is-ChatGPT-all-you-need-for-Alkali-Activated-Concrete-Design

Results so far:

File: HuggingFace/AAC_dataset.txt (part 1 of 96)
formulation: "The concrete consists of SiO2: 53.36, Al2O3 : 26.49, Fe2O3: 10.86, CaO: 1.34, Na2O: 0.37, OPC - content in mix -  (kg/m3): nan, FA - content in mix -  (kg/m3): 476.0, GGBFS - content in mix -  (kg/m3): nan, SF - content in mix -  (kg/m3): nan, MK - content in mix -  (kg/m3): nan, Other SCM - content in mix -  (kg/m3): nan, Coarse aggregate - content - (kg/m3): 1294.0, Fine aggregate - content - (kg/m3): 554.0, Total aggregates - content - (kg/m3): 1848.0, Total Na2SiO3 solution - content in mix - (kg/m3): 48.0, Na2O - liquid percentage in Na2SiO3 solution - %: 0.147, SiO2 - liquid percentage in Na2SiO3 solution - %: 0.294, NaOH solution - content in mix - (kg/m3): 120.0, Superplasticizer - content - (kg/m3): 0.0, Water - content from all sources in mix - (kg/m3): 108.432, Initial Curing Process - duration - (day) : 1.0, Initial Curing Process - Temperature - (ºC) : 60.0, Rest until Test Curing Process - duration - (day) : 0.0, Rest until Test Curing Process - Temperature - (ºC) : 24, Cube Edge - length - (mm): nan, Cylinder Diameter - length - (mm): 100.0, Cylinder Height - length - (mm): 200.0, Test age: 7, Specimen shape: Cylindrical", compressive strength: 17

formulation: "The concrete consists of SiO2: 53.36, Al2O3 : 26.49, Fe2O3: 10.86, CaO: 1.34, Na2O: 0.37, OPC - content in mix -  (kg/m3): nan, FA - content in mix -  (kg/m3): 476.0, GGBFS - content in mix -  (kg/m3): nan, SF - content in mix -  (kg/m3): nan, MK - content in mix -  (kg/m3): nan, Other SCM - content in mix -  (kg/m3): nan, Coarse aggregate - content - (kg/m3): 1294.0, Fine aggregate - content - (kg/m3): 554.0, Total aggregates - content - (kg/m3): 1848.0, Total Na2SiO3 solution - content in mix - (kg/m3): 120.0, Na2O - liquid percentage in Na2SiO3 solution - %: 0.147, SiO2 - liquid percentage in Na2SiO3 solution - %: 0.294, NaOH solution - content in mix - (kg/m3): 48.0, Superplasticizer - content - (kg/m3): 0.0, Water - content from all sources in mix - (kg/m3): 99.72, Initial Curing Process - duration - (day) : 0.166666667, Initial Curing Process - Temperature - (ºC) : 30.0, Rest until Test Curing Process - duration - (day) : 0.0, Rest until Test Curing Process - Temperature - (ºC) : 24, Cube Edge - length - (mm): nan, Cylinder Diameter - length - (mm): 100.0, Cylinder Height - length - (mm): 200.0, Test age: 7, Specimen shape: Cylindrical", compressive strength: 8

formulation: "The concrete consists of SiO2: 53.36, Al2O3 : 26.49, Fe2O3: 10.86, CaO: 1.34, Na2O: 0.37, OPC - content in mix -  (kg/m3): nan, FA - content in mix -  (kg/m3): 476.0, GGBFS - content in mix -  (kg/m3): nan, SF - content in mix -  (kg/m3): nan, MK - content in mix -  (kg/m3): nan, Other SCM - content in mix -  (kg/m3): nan, Coarse aggregate - content - (kg/m3): 1294.0, Fine aggregate - content - (kg/m3): 554.0, Total aggregates - content - (kg/m3): 1848.0, Total Na2SiO3 solution - content in mix - (kg/m3): 120.0, Na2O - liquid percentage in Na2SiO3 solution - %: 0.147, SiO2 - liquid percentage in Na2SiO3 solution - %: 0.294, NaOH solution - content in mix - (kg/m3): 48.0, Superplasticizer - content - (kg/m3): 0.0, Water - content from all sources in mix - (kg/m3): 99.72, Initial Curing Process - duration - (day) : 0.166666667, Initial Curing Process - Temperature - (ºC) : 60.0, Rest until Test Curing Process - duration - (day) : 0.0, Rest until Test Curing Process - Temperature - (ºC) : 24, Cube Edge - length - (mm): nan, Cylinder Diameter - length - (mm): 100.0, Cylinder Height - length - (mm): 200.0, Test age: 7, Specimen shape: Cylindrical", compressive strength: 24

formulation: "The concrete consists of SiO2: 53.36, Al2O3 : 26.49, Fe2O3: 10.86, CaO: 1.34, Na2O: 0.37, OPC - content in mix -  (kg/m3): nan, FA - content in mix -  (kg/m3): 476.0, GGBFS - content in mix -  (kg/m3): nan, SF - content in mix -  (kg/m3): nan, MK - content in mix -  (kg/m3): nan, Other SCM - content in mix -  (kg/m3): nan, Coarse aggregate - content - (kg/m3): 1294.0, Fine aggregate - content - (kg/m3): 554.0, Total aggregates - content - (kg/m3): 1848.0, Total Na2SiO3 solution - content in mix - (kg/m3): 120.0, Na2O - liquid percentage in Na2SiO3 solution - %: 0.147, SiO2 - liquid percentage in Na2SiO3 solution - %: 0.294, NaOH solution - content in mix - (kg/m3): 48.0, Superplasticizer - content - (kg/m3): 0.0, Water - content from all sources in mix - (kg/m3): 99.72, Initial Curing Process - duration - (day) : 0.166666667, Initial Curing Process - Temperature - (ºC) : 90.0, Rest until Test Curing Process - duration - (day) : 0.0, Rest until Test Curing Process - Temperature - (ºC) : 24, Cube Edge - length - (mm): nan, Cylinder Diameter - length - (mm): 100.0, Cylinder Height - length - (mm): 200.0, Test age: 7, Specimen shape: Cylindrical", compressive strength: 37

formulation: "The concrete consists of SiO2: 53.36, Al2O3 : 26.49, Fe2O3: 10.86, CaO: 1.34, Na2O: 0.37, OPC - content in mix -  (kg/m3): nan, FA - content in mix -  (kg/m3): 476.0, GGBFS - content in mix -  (kg/m3): nan, SF - content in mix -  (kg/m3): nan, MK - content in mix -  (kg/m3): nan, Other SCM - content in mix -  (kg/m3): nan, Coarse aggregate - content - (kg/m3): 1294.0, Fine aggregate - content - (kg/m3): 554.0, Total aggregates - content - (kg/m3): 1848.0, Total Na2SiO3 solution - content in mix - (kg/m3): 120.0, Na2O - liquid percentage in Na2SiO3 solution - %: 0.147, SiO2 - liquid percentage in Na2SiO3 solution - %: 0.294, NaOH solution - content in mix - (kg/m3): 48.0, Superplasticizer - content - (kg/m3): 0.0, Water - content from all sources in mix - (kg/m3): 99.72, Initial Curing Process - duration - (day) : 1.0, Initial Curing Process - Temperature - (ºC) : 30.0, Rest until Test Curing Process - duration - (day) : 0.0, Rest until Test Curing Process - Temperature - (ºC) : 24, Cube Edge - length - (mm): nan, Cylinder Diameter - length - (mm): 100.0, Cylinder Height - length - (mm): 200.0, Test age: 7, Specimen shape: Cylindrical", compressive strength: 20

formulation: "The concrete consists of SiO2: 53.36, Al2O3 : 26.49, Fe2O3: 10.86, CaO: 1.34, Na2O: 0.37, OPC - content in mix -  (kg/m3): nan, FA - content in mix -  (kg/m3): 476.0, GGBFS - content in mix -  (kg/m3): nan, SF - content in mix -  (kg/m3): nan, MK - content in mix -  (kg/m3): nan, Other SCM - content in mix -  (kg/m3): nan, Coarse aggregate - content - (kg/m3): 1294.0, Fine aggregate - content - (kg/m3): 554.0, Total aggregates - content - (kg/m3): 1848.0, Total Na2SiO3 solution - content in mix - (kg/m3): 120.0, Na2O - liquid percentage in Na2SiO3 solution - %: 0.147, SiO2 - liquid percentage in Na2SiO3 solution - %: 0.294, NaOH solution - content in mix - (kg/m3): 48.0, Superplasticizer - content - (kg/m3): 0.0, Water - content from all sources in mix - (kg/m3): 99.72, Initial Curing Process - duration - (day) : 1.0, Initial Curing Process - Temperature - (ºC) : 60.0, Rest until Test Curing Process - duration - (day) : 0.0, Rest until Test Curing Process - Temperature - (ºC) : 24, Cube Edge - length - (mm): nan, Cylinder Diameter - length - (mm): 100.0, Cylinder Height - length - (mm): 200.0, Test age: 7, Specimen shape: Cylindrical", compressive strength: 57

formulation: "The concrete consists of SiO2: 53.36, Al2O3 : 26.49, Fe2O3: 10.86, CaO: 1.34, Na2O: 0.37, OPC - content in mix -  (kg/m3): nan, FA - content in mix -  (kg/m3): 476.0, GGBFS - content in mix -  (kg/m3): nan, SF - content in mix -  (kg/m3): nan, MK - content in mix -  (kg/m3): nan, Other SCM - content in mix -  (kg/m3): nan, Coarse aggregate - content - (kg/m3): 1294.0, Fine aggregate - content - (kg/m3): 554.0, Total aggregates - content - (kg/m3): 1848.0, Total Na2SiO3 solution - content in mix - (kg/m3): 120.0, Na2O - liquid percentage in Na2SiO3 solution - %: 0.147, SiO2 - liquid percentage in Na2SiO3 solution - %: 0.294, NaOH solution - content in mix - (kg/m3): 48.0, Superplasticizer - content - (kg/m3): 0.0, Water - content from all sources in mix - (kg/m3): 99.72, Initial Curing Process - duration - (day) : 1.0, Initial Curing Process - Temperature - (ºC) : 90.0, Rest until Test Curing Process - duration - (day) : 0.0, Rest until Test Curing Process - Temperature - (ºC) : 24, Cube Edge - length - (mm): nan, Cylinder Diameter - length - (mm): 100.0, Cylinder Height - length - (mm): 200.0, Test age: 7, Specimen shape: Cylindrical", compressive strength: 66

formulation: "The concrete consists of SiO2: 53.36, Al2O3 : 26.49, Fe2O3: 10.86, CaO: 1.34, Na2O: 0.37, OPC - content in mix -  (kg/m3): nan, FA - content in mix -  (kg/m3): 476.0, GGBFS - content in mix -  (kg/m3): nan, SF - content in mix -  (kg/m3): nan, MK - content in mix -  (kg/m3): nan, Other SCM - content in mix -  (kg/m3): nan, Coarse aggregate - content - (kg/m3): 1294.0, Fine aggregate - content - (kg/m3): 554.0, Total aggregates - content - (kg/m3): 1848.0, Total Na2SiO3 solution - content in mix - (kg/m3): 48.0, Na2O - liquid percentage in Na2SiO3 solution - %: 0.147, SiO2 - liquid percentage in Na2SiO3 solution - %: 0.294, NaOH solution - content in mix - (kg/m3): 120.0, Superplasticizer - content - (kg/m3): 0.0, Water - content from all sources in mix - (kg/m3): 79.632, Initial Curing Process - duration - (day) : 1.0, Initial Curing Process - Temperature - (ºC) : 60.0, Rest until Test Curing Process - duration - (day) : 0.0, Rest until Test Curing Process - Temperature - (ºC) : 24, Cube Edge - length - (mm): nan, Cylinder Diameter - length - (mm): 100.0, Cylinder Height - length - (mm): 200.0, Test age: 7, Specimen shape: Cylindrical", compressive strength: 48

formulation: "The concrete consists of SiO2: 53.36, Al2O3 : 26.49, Fe2O3: 10.86, CaO: 1.34, Na2O: 0.37, OPC - content in mix -  (kg/m3): nan, FA - content in mix -  (kg/m3): 476.0, GGBFS - content in mix -  (kg/m3): nan, SF - content in mix -  (kg/m3): nan, MK - content in mix -  (kg/m3): nan, Other SCM - content in mix -  (kg/m3): nan, Coarse aggregate - content - (kg/m3): 1294.0, Fine aggregate - content - (kg/m3): 554.0, Total aggregates - content - (kg/m3): 1848.0, Total Na2SiO3 solution - content in mix - (kg/m3): 120.0, Na2O - liquid percentage in Na2SiO3 solution - %: 0.147, SiO2 - liquid percentage in Na2SiO3 solution - %: 0.294, NaOH solution - content in mix - (kg/m3): 48.0, Superplasticizer - content - (kg/m3): 0.0, Water - content from all sources in mix - (kg/m3): 88.2, Initial Curing Process - duration - (day) : 2.0, Initial Curing Process - Temperature - (ºC) : 30.0, Rest until Test Curing Process - duration - (day) : 0.0, Rest until Test Curing Process - Temperature - (ºC) : 24, Cube Edge - length - (mm): nan, Cylinder Diameter - length - (mm): 100.0, Cylinder Height - length - (mm): 200.0, Test age: 7, Specimen shape: Cylindrical", compressive strength: 49

formulation: "The concrete consists of SiO2: 53.36, Al2O3 : 26.49, Fe2O3: 10.86, CaO: 1.34, Na2O: 0.37, OPC - content in mix -  (kg/m3): nan, FA - content in mix -  (kg/m3): 476.0, GGBFS - content in mix -  (kg/m3): nan, SF - content in mix -  (kg/m3): nan, MK - content in mix -  (kg/m3): nan, Other SCM - content in mix -  (kg/m3): nan, Coarse aggregate - content - (kg/m3): 1294.0, Fine aggregate - content - (kg/m3): 554.0, Total aggregates - content - (kg/m3): 1848.0, Total Na2SiO3 solution - content in mix - (kg/m3): 120.0, Na2O - liquid percentage in Na2SiO3 solution - %: 0.147, SiO2 - liquid percentage in Na2SiO3 solution - %: 0.294, NaOH solution - content in mix - (kg/m3): 48.0, Superplasticizer - content - (kg/m3): 0.0, Water - content from all sources in mix - (kg/m3): 88.2, Initial Curing Process - duration - (day) : 0.166666667, Initial Curing Process - Temperature - (ºC) : 60.0, Rest until Test Curing Process - duration - (day) : 0.0, Rest until Test Curing Process - Temperature - (ºC) : 24, Cube Edge - length - (mm): nan, Cylinder Diameter - length - (mm): 100.0, Cylinder Height - length - (mm): 200.0, Test age: 7, Specimen shape: Cylindrical", compressive strength: 25

formulation: "The concrete consists of SiO2: 53.36, Al2O3 : 26.49, Fe2O3: 10.86, CaO: 1.34, Na2O: 0.37, OPC - content in mix -  (kg/m3): nan, FA - content in mix -  (kg/m3): 476.0, GGBFS - content in mix -  (kg/m3): nan, SF - content in mix -  (kg/m3): nan, MK - content in mix -  (kg/m3): nan, Other SCM - content in mix -  (kg/m3): nan, Coarse aggregate - content - (kg/m3): 1294.0, Fine aggregate - content - (kg/m3): 554.0, Total aggregates - content - (kg/m3): 1848.0, Total Na2SiO3 solution - content in mix - (kg/m3): 120.0, Na2O - liquid percentage in Na2SiO3 solution - %: 0.147, SiO2 - liquid percentage in Na2SiO3 solution - %: 0.294, NaOH solution - content in mix - (kg/m3): 48.0, Superplasticizer - content - (kg/m3): 0.0, Water - content from all sources in mix - (kg/m3): 88.2, Initial Curing Process - duration - (day) : 0.166666667, Initial Curing Process - Temperature - (ºC) : 90.0, Rest until Test Curing Process - duration - (day) : 0.0, Rest until Test Curing Process - Temperature - (ºC) : 24, Cube Edge - length - (mm): nan, Cylinder Diameter - length - (mm): 100.0, Cylinder Height - length - (mm): 200.0, Test age: 1, Specimen shape: Cubic", compressive strength:  

formulation: "The concrete consists of SiO2: 53.36, Al2O3 : 26.49, Fe2O3: 10.86, CaO: 1.34, Na2O: 0.37, OPC - content in mix -  (kg/m3): nan, FA - content in mix -  (kg/m3): 476.0, GGBFS - content in mix -  (kg/m3): nan, SF - content in mix -  (kg/m3): nan, MK - content in mix -  (kg/m3): nan, Other SCM - content in mix -  (kg/m3): nan, Coarse aggregate - content - (kg/m3): 1294.0, Fine aggregate - content - (kg/m3): 554.0, Total aggregates - content - (kg/m3): 1848.0, Total Na2SiO3 solution - content in mix - (kg/m3): 120.0, Na2O - liquid percentage in Na2SiO3 solution - %: 0.147, SiO2 - liquid percentage in Na2SiO3 solution - %: 0.294, NaOH solution - content in mix - (kg/m3): 48.0, Superplasticizer - content - (kg/m3): 0.0, Water - content from all sources in mix - (kg/m3): 88.2, Initial Curing Process - duration - (day) : 0.166666667, Initial Curing Process - Temperature - (ºC) : 90.0, Rest until Test Curing Process - duration - (day) : 0.0, Rest until Test Curing Process - Temperature - (ºC) : 24, Cube Edge - length - (mm): nan, Cylinder Diameter - length - (mm): 100.0, Cylinder Height - length - (mm): 200.0, Test age: 7, Specimen shape: Cylindrical", compressive strength: 30

formulation: "The concrete consists of SiO2: 53.36, Al2O3 : 26.49, Fe2O3: 10.86, CaO: 1.34, Na2O: 0.37, OPC - content in mix -  (kg/m3): nan, FA - content in mix -  (kg/m3): 476.0, GGBFS - content in mix -  (kg/m3): nan, SF - content in mix -  (kg/m3): nan, MK - content in mix -  (kg/m3): nan, Other SCM - content in mix -  (kg/m3): nan, Coarse aggregate - content - (kg/m3): 1294.0, Fine aggregate - content - (kg/m3): 554.0, Total aggregates - content - (kg/m3): 1848.0, Total Na2SiO3 solution - content in mix - (kg/m3): 120.0, Na2O - liquid percentage in Na2SiO3 solution - %: 0.147, SiO2 - liquid percentage in Na2SiO3 solution - %: 0.294, NaOH solution - content in mix - (kg/m3): 48.0, Superplasticizer - content - (kg/m3): 0.0, Water - content from all sources in mix - (kg/m3): 88.2, Initial Curing Process - duration - (day) : 1.0, Initial Curing Process - Temperature - (ºC) : 30.0, Rest until Test Curing Process - duration - (day) : 0.0, Rest until Test Curing Process - Temperature - (ºC) : 24, Cube Edge - length - (mm): nan, Cylinder Diameter - length - (mm): 100.0, Cylinder Height - length - (mm): 200.0, Test age: 7, Specimen shape: Cylindrical", compressive strength: 29

formulation: "The concrete consists of SiO2: 53.36, Al2O3 : 26.49, Fe2O3: 10.86, CaO: 1.34, Na2O: 0.37, OPC - content in mix -  (kg/m3): nan, FA - content in mix -  (kg/m3): 476.0, GGBFS - content in mix -  (kg/m3): nan, SF - content in mix -  (kg/m3): nan, MK - content in mix -  (kg/m3): nan, Other SCM - content in mix -  (kg/m3): nan, Coarse aggregate - content - (kg/m3): 1294.0, Fine aggregate - content - (kg/m3): 554.0, Total aggregates - content - (kg/m3): 1848.0, Total Na2SiO3 solution - content in mix - (kg/m3): 120.0, Na2O - liquid percentage in Na2SiO3 solution - %: 0.147, SiO2 - liquid percentage in Na2SiO3 solution - %: 0.294, NaOH solution - content in mix - (kg/m3): 48.0, Superplasticizer - content - (kg/m3): 0.0, Water - content from all sources in mix - (kg/m3): 88.2, Initial Curing Process - duration - (day) : 1.0, Initial Curing Process - Temperature - (ºC) : 60.0, Rest until Test Curing Process - duration - (day) : 0.0, Rest until Test Curing Process - Temperature - (ºC) : 24, Cube Edge - length - (mm): nan, Cylinder Diameter - length - (mm): 100.0, Cylinder Height - length - (mm): 200.0, Test age: 7, Specimen shape: Cylindrical", compressive strength: 68

formulation: "The concrete consists of SiO2: 53.36, Al2O3 : 26.49, Fe2O3: 10.86, CaO: 1.34, Na2O: 0.37, OPC - content in mix -  (kg/m3): nan, FA - content in mix -  (kg/m3): 476.0, GGBFS - content in mix -  (kg/m3): nan, SF - content in mix -  (kg/m3): nan, MK - content in mix -  (kg/m3): nan, Other SCM - content in mix -  (kg/m3): nan, Coarse aggregate - content - (kg/m3): 1294.0, Fine aggregate - content - (kg/m3): 554.0, Total aggregates - content - (kg/m3): 1848.0, Total Na2SiO3 solution - content in mix - (kg/m3): 120.0, Na2O - liquid percentage in Na2SiO3 solution - %: 0.147, SiO2 - liquid percentage in Na2SiO3 solution - %: 0.294, NaOH solution - content in mix - (kg/m3): 48.0, Superplasticizer - content - (kg/m3): 0.0, Water - content from all sources in mix - (kg/m3): 88.2, Initial Curing Process - duration - (day) : 1.0, Initial Curing Process - Temperature - (ºC) : 90.0, Rest until Test Curing Process - duration - (day) : 0.0, Rest until Test Curing Process - Temperature - (ºC) : 24, Cube Edge - length - (mm): nan, Cylinder Diameter - length - (mm): 100.0, Cylinder Height - length - (mm): 200.0, Test age: 7, Specimen shape: Cylindrical", compressive strength: 70

formulation: "The concrete consists of SiO2: 48.0, Al2O3 : 29.0, Fe2O3: 12.7, CaO: 1.78, Na2O: 0.39, OPC - content in mix -  (kg/m3): nan, FA - content in mix -  (kg/m3): 408.0, GGBFS - content in mix -  (kg/m3): nan, SF - content in mix -  (kg/m3): nan, MK - content in mix -  (kg/m3): nan, Other SCM - content in mix -  (kg/m3): nan, Coarse aggregate - content - (kg/m3): 1294.0, Fine aggregate - content - (kg/m3): 554.0, Total aggregates - content - (kg/m3): 1848.0, Total Na2SiO3 solution - content in mix - (kg/m3): 103.0, Na2O - liquid percentage in Na2SiO3 solution - %: 0.147, SiO2 - liquid percentage in Na2SiO3 solution - %: 0.294, NaOH solution - content in mix - (kg/m3): 51.5, Superplasticizer - content - (kg/m3): 0.0, Water - content from all sources in mix - (kg/m3): 96.737, Initial Curing Process - duration - (day) : 1.0, Initial Curing Process - Temperature - (ºC) : 60.0, Rest until Test Curing Process - duration - (day) : 0.0, Rest until Test Curing Process - Temperature - (ºC) : 24, Cube Edge - length - (mm): nan, Cylinder Diameter - length - (mm): 100.0, Cylinder Height - length - (mm): 200.0, Test age: 3, Specimen shape: Cylindrical", compressive strength: 42

formulation: "The concrete consists of SiO2: 48.0, Al2O3 : 29.0, Fe2O3: 12.7, CaO: 1.78, Na2O: 0.39, OPC - content in mix -  (kg/m3): nan, FA - content in mix -  (kg/m3): 408.0, GGBFS - content in mix -  (kg/m3): nan, SF - content in mix -  (kg/m3): nan, MK - content in mix -  (kg/m3): nan, Other SCM - content in mix -  (kg/m3): nan, Coarse aggregate - content - (kg/m3): 1294.0, Fine aggregate - content - (kg/m3): 554.0, Total aggregates - content - (kg/m3): 1848.0, Total Na2SiO3 solution - content in mix - (kg/m3): 103.0, Na2O - liquid percentage in Na2SiO3 solution - %: 0.147, SiO2 - liquid percentage in Na2SiO3 solution - %: 0.294, NaOH solution - content in mix - (kg/m3): 51.5, Superplasticizer - content - (kg/m3): 4.1, Water - content from all sources in mix - (kg/m3): 99.197, Initial Curing Process - duration - (day) : 1.0, Initial Curing Process - Temperature - (ºC) : 60.0, Rest until Test Curing Process - duration - (day) : 0.0, Rest until Test Curing Process - Temperature - (ºC) : 24, Cube Edge - length - (mm): nan, Cylinder Diameter - length - (mm): 100.0, Cylinder Height - length - (mm): 200.0, Test age: 3, Specimen shape: Cylindrical", compressive strength: 41

formulation: "The concrete consists of SiO2: 48.0, Al2O3 : 29.0, Fe2O3: 12.7, CaO: 1.78, Na2O: 0.39, OPC - content in mix -  (kg/m3): nan, FA - content in mix -  (kg/m3): 408.0, GGBFS - content in mix -  (kg/m3): nan, SF - content in mix -  (kg/m3): nan, MK - content in mix -  (kg/m3): nan, Other SCM - content in mix -  (kg/m3): nan, Coarse aggregate - content - (kg/m3): 1294.0, Fine aggregate - content - (kg/m3): 554.0, Total aggregates - content - (kg/m3): 1848.0, Total Na2SiO3 solution - content in mix - (kg/m3): 103.0, Na2O - liquid percentage in Na2SiO3 solution - %: 0.147, SiO2 - liquid percentage in Na2SiO3 solution - %: 0.294, NaOH solution - content in mix - (kg/m3): 51.5, Superplasticizer - content - (kg/m3): 8.2, Water - content from all sources in mix - (kg/m3): 101.657, Initial Curing Process - duration - (day) : 1.0, Initial Curing Process - Temperature - (ºC) : 60.0, Rest until Test Curing Process - duration - (day) : 0.0, Rest until Test Curing Process - Temperature - (ºC) : 24, Cube Edge - length - (mm): nan, Cylinder Diameter - length - (mm): 100.0, Cylinder Height - length - (mm): 200.0, Test age: 3, Specimen shape: Cylindrical", compressive strength: 41

formulation: "The concrete consists of SiO2: 48.0, Al2O3 : 29.0, Fe2O3: 12.7, CaO: 1.78, Na2O: 0.39, OPC - content in mix -  (kg/m3): nan, FA - content in mix -  (kg/m3): 408.0, GGBFS - content in mix -  (kg/m3): nan, SF - content in mix -  (kg/m3): nan, MK - content in mix -  (kg/m3): nan, Other SCM - content in mix -  (kg/m3): nan, Coarse aggregate - content - (kg/m3): 1294.0, Fine aggregate - content - (kg/m3): 554.0, Total aggregates - content - (kg/m3): 1848.0, Total Na2SiO3 solution - content in mix - (kg/m3): 103.0, Na2O - liquid percentage in Na2SiO3 solution - %: 0.147, SiO2 - liquid percentage in Na2SiO3 solution - %: 0.294, NaOH solution - content in mix - (kg/m3): 51.5, Superplasticizer - content - (kg/m3): 16.3, Water - content from all sources in mix - (kg/m3): 106.517, Initial Curing Process - duration - (day) : 1.0, Initial Curing Process - Temperature - (ºC) : 60.0, Rest until Test Curing Process - duration - (day) : 0.0, Rest until Test Curing Process - Temperature - (ºC) : 24, Cube Edge - length - (mm): nan, Cylinder Diameter - length - (mm): 100.0, Cylinder Height - length - (mm): 200.0, Test age: 3, Specimen shape: Cylindrical", compressive strength: 36

formulation: "The concrete consists of SiO2: 47.8, Al2O3 : 24.4, Fe2O3: 17.4, CaO: 2.42, Na2O: 0.31, OPC - content in mix -  (kg/m3): nan, FA - content in mix -  (kg/m3): 408.0, GGBFS - content in mix -  (kg/m3): nan, SF - content in mix -  (kg/m3): nan, MK - content in mix -  (kg/m3): nan, Other SCM - content in mix -  (kg/m3): nan, Coarse aggregate - content - (kg/m3): 1201.0, Fine aggregate - content - (kg/m3): 647.0, Total aggregates - content - (kg/m3): 1848.0, Total Na2SiO3 solution - content in mix - (kg/m3): 103.0, Na2O - liquid percentage in Na2SiO3 solution - %: 0.147, SiO2 - liquid percentage in Na2SiO3 solution - %: 0.294, NaOH solution - content in mix - (kg/m3): 41.0, Superplasticizer - content - (kg/m3): 6.1, Water - content from all sources in mix - (kg/m3): 96.857, Initial Curing Process - duration - (day) : 1.0, Initial Curing Process - Temperature - (ºC) : 60.0, Rest until Test Curing Process - duration - (day) : 0.0, Rest until Test Curing Process - Temperature - (ºC) : 24, Cube Edge - length - (mm): nan, Cylinder Diameter - length - (mm): 100.0, Cylinder Height - length - (mm): 200.0, Test age: 7, Specimen shape: Cylindrical", compressive strength: 40

formulation: "The concrete consists of SiO2: 47.8, Al2O3 : 24.4, Fe2O3: 17.4, CaO: 2.42, Na2O: 0.31, OPC - content in mix -  (kg/m3): nan, FA - content in mix -  (kg/m3): 408.0, GGBFS - content in mix -  (kg/m3): nan, SF - content in mix -  (kg/m3): nan, MK - content in mix -  (kg/m3): nan, Other SCM - content in mix -  (kg/m3): nan, Coarse aggregate - content - (kg/m3): 1201.0, Fine aggregate - content - (kg/m3): 647.0, Total aggregates - content - (kg/m3): 1848.0, Total Na2SiO3 solution - content in mix - (kg/m3): 103.0, Na2O - liquid percentage in Na2SiO3 solution - %: 0.147, SiO2 - liquid percentage in Na2SiO3 solution - %: 0.294, NaOH solution - content in mix - (kg/m3): 41.0, Superplasticizer - content - (kg/m3): 6.1, Water - content from all sources in mix - (kg/m3): 96.857, Initial Curing Process - duration - (day) : 1.0, Initial Curing Process - Temperature - (ºC) : 60.0, Rest until Test Curing Process - duration - (day) : 1.0, Rest until Test Curing Process - Temperature - (ºC) : 24, Cube Edge - length - (mm): nan, Cylinder Diameter - length - (mm): 100.0, Cylinder Height - length - (mm): 200.0, Test age: 7, Specimen shape: Cylindrical", compressive strength: 41

formulation: "The concrete consists of SiO2: 47.8, Al2O3 : 24.4, Fe2O3: 17.4, CaO: 2.42, Na2O: 0.31, OPC - content in mix -  (kg/m3): nan, FA - content in mix -  (kg/m3): 408.0, GGBFS - content in mix -  (kg/m3): nan, SF - content in mix -  (kg/m3): nan, MK - content in mix -  (kg/m3): nan, Other SCM - content in mix -  (kg/m3): nan, Coarse aggregate - content - (kg/m3): 1201.0, Fine aggregate - content - (kg/m3): 647.0, Total aggregates - content - (kg/m3): 1848.0, Total Na2SiO3 solution - content in mix - (kg/m3): 103.0, Na2O - liquid percentage in Na2SiO3 solution - %: 0.147, SiO2 - liquid percentage in Na2SiO3 solution - %: 0.294, NaOH solution - content in mix - (kg/m3): 41.0, Superplasticizer - content - (kg/m3): 6.1, Water - content from all sources in mix - (kg/m3): 96.857, Initial Curing Process - duration - (day) : 1.0, Initial Curing Process - Temperature - (ºC) : 60.0, Rest until Test Curing Process - duration - (day) : 2.0, Rest until Test Curing Process - Temperature - (ºC) : 24, Cube Edge - length - (mm): nan, Cylinder Diameter - length - (mm): 100.0, Cylinder Height - length - (mm): 200.0, Test age: 7, Specimen shape: Cylindrical", compressive strength: 48

formulation: "The concrete consists of SiO2: 47.8, Al2O3 : 24.4, Fe2O3: 17.4, CaO: 2.42, Na2O: 0.31, OPC - content in mix -  (kg/m3): nan, FA - content in mix -  (kg/m3): 408.0, GGBFS - content in mix -  (kg/m3): nan, SF - content in mix -  (kg/m3): nan, MK - content in mix -  (kg/m3): nan, Other SCM - content in mix -  (kg/m3): nan, Coarse aggregate - content - (kg/m3): 1201.0, Fine aggregate - content - (kg/m3): 647.0, Total aggregates - content - (kg/m3): 1848.0, Total Na2SiO3 solution - content in mix - (kg/m3): 103.0, Na2O - liquid percentage in Na2SiO3 solution - %: 0.147, SiO2 - liquid percentage in Na2SiO3 solution - %: 0.294, NaOH solution - content in mix - (kg/m3): 41.0, Superplasticizer - content - (kg/m3): 6.1, Water - content from all sources in mix - (kg/m3): 96.857, Initial Curing Process - duration - (day) : 1.0, Initial Curing Process - Temperature - (ºC) : 60.0, Rest until Test Curing Process - duration - (day) : 3.0, Rest until Test Curing Process - Temperature - (ºC) : 24, Cube Edge - length - (mm): nan, Cylinder Diameter - length - (mm): 100.0, Cylinder Height - length - (mm): 200.0, Test age: 7, Specimen shape: Cylindrical", compressive strength: 50

formulation: "The concrete consists of SiO2: 47.8, Al2O3 : 24.4, Fe2O3: 17.4, CaO: 2.42, Na2O: 0.31, OPC - content in mix -  (kg/m3): nan, FA - content in mix -  (kg/m3): 408.0, GGBFS - content in mix -  (kg/m3): nan, SF - content in mix -  (kg/m3): nan, MK - content in mix -  (kg/m3): nan, Other SCM - content in mix -  (kg/m3): nan, Coarse aggregate - content - (kg/m3): 1201.0, Fine aggregate - content - (kg/m3): 647.0, Total aggregates - content - (kg/m3): 1848.0, Total Na2SiO3 solution - content in mix - (kg/m3): 103.0, Na2O - liquid percentage in Na2SiO3 solution - %: 0.147, SiO2 - liquid percentage in Na2SiO3 solution - %: 0.294, NaOH solution - content in mix - (kg/m3): 41.0, Superplasticizer - content - (kg/m3): 6.1, Water - content from all sources in mix - (kg/m3): 96.857, Initial Curing Process - duration - (day) : 1.0, Initial Curing Process - Temperature - (ºC) : 60.0, Rest until Test Curing Process - duration - (day) : 4.0, Rest until Test Curing Process - Temperature - (ºC) : 24, Cube Edge - length - (mm): nan, Cylinder Diameter - length - (mm): 100.0, Cylinder Height - length - (mm): 200.0, Test age: 7, Specimen shape: Cylindrical", compressive strength: 49

formulation: "The concrete consists of SiO2: 47.8, Al2O3 : 24.4, Fe2O3: 17.4, CaO: 2.42, Na2O: 0.31, OPC - content in mix -  (kg/m3): nan, FA - content in mix -  (kg/m3): 408.0, GGBFS - content in mix -  (kg/m3): nan, SF - content in mix -  (kg/m3): nan, MK - content in mix -  (kg/m3): nan, Other SCM - content in mix -  (kg/m3): nan, Coarse aggregate - content - (kg/m3): 1201.0, Fine aggregate - content - (kg/m3): 647.0, Total aggregates - content - (kg/m3): 1848.0, Total Na2SiO3 solution - content in mix - (kg/m3): 103.0, Na2O - liquid percentage in Na2SiO3 solution - %: 0.147, SiO2 - liquid percentage in Na2SiO3 solution - %: 0.294, NaOH solution - content in mix - (kg/m3): 41.0, Superplasticizer - content - (kg/m3): 6.1, Water - content from all sources in mix - (kg/m3): 96.877, Initial Curing Process - duration - (day) : 1.0, Initial Curing Process - Temperature - (ºC) : 60.0, Rest until Test Curing Process - duration - (day) : 0.0, Rest until Test Curing Process - Temperature - (ºC) : 24, Cube Edge - length - (mm): nan, Cylinder Diameter - length - (mm): 100.0, Cylinder Height - length - (mm): 200.0, Test age: 7, Specimen shape: Cylindrical", compressive strength: 43

formulation: "The concrete consists of SiO2: 47.8, Al2O3 : 24.4, Fe2O3: 17.4, CaO: 2.42, Na2O: 0.31, OPC - content in mix -  (kg/m3): nan, FA - content in mix -  (kg/m3): 408.0, GGBFS - content in mix -  (kg/m3): nan, SF - content in mix -  (kg/m3): nan, MK - content in mix -  (kg/m3): nan, Other SCM - content in mix -  (kg/m3): nan, Coarse aggregate - content - (kg/m3): 1201.0, Fine aggregate - content - (kg/m3): 647.0, Total aggregates - content - (kg/m3): 1848.0, Total Na2SiO3 solution - content in mix - (kg/m3): 103.0, Na2O - liquid percentage in Na2SiO3 solution - %: 0.147, SiO2 - liquid percentage in Na2SiO3 solution - %: 0.294, NaOH solution - content in mix - (kg/m3): 41.0, Superplasticizer - content - (kg/m3): 6.1, Water - content from all sources in mix - (kg/m3): 96.877, Initial Curing Process - duration - (day) : 1.0, Initial Curing Process - Temperature - (ºC) : 60.0, Rest until Test Curing Process - duration - (day) : 1.0, Rest until Test Curing Process - Temperature - (ºC) : 24, Cube Edge - length - (mm): nan, Cylinder Diameter - length - (mm): 100.0, Cylinder Height - length - (mm): 200.0, Test age: 7, Specimen shape: Cylindrical", compressive strength: 53

formulation: "The concrete consists of SiO2: 47.8, Al2O3 : 24.4, Fe2O3: 17.4, CaO: 2.42, Na2O: 0.31, OPC - content in mix -  (kg/m3): nan, FA - content in mix -  (kg/m3): 408.0, GGBFS - content in mix -  (kg/m3): nan, SF - content in mix -  (kg/m3): nan, MK - content in mix -  (kg/m3): nan, Other SCM - content in mix -  (kg/m3): nan, Coarse aggregate - content - (kg/m3): 1201.0, Fine aggregate - content - (kg/m3): 647.0, Total aggregates - content - (kg/m3): 1848.0, Total Na2SiO3 solution - content in mix - (kg/m3): 103.0, Na2O - liquid percentage in Na2SiO3 solution - %: 0.147, SiO2 - liquid percentage in Na2SiO3 solution - %: 0.294, NaOH solution - content in mix - (kg/m3): 41.0, Superplasticizer - content - (kg/m3): 6.1, Water - content from all sources in mix - (kg/m3): 96.877, Initial Curing Process - duration - (day) : 1.0, Initial Curing Process - Temperature - (ºC) : 60.0, Rest until Test Curing Process - duration - (day) : 2.0, Rest until Test Curing Process - Temperature - (ºC) : 24, Cube Edge - length - (mm): nan, Cylinder Diameter - length - (mm): 100.0, Cylinder Height - length - (mm): 200.0, Test age: 7, Specimen shape: Cylindrical", compressive strength: 56

formulation: "The concrete consists of SiO2: 47.8, Al2O3 : 24.4, Fe2O3: 17.4, CaO: 2.42, Na2O: 0.31, OPC - content in mix -  (kg/m3): nan, FA - content in mix -  (kg/m3): 408.0, GGBFS - content in mix -  (kg/m3): nan, SF - content in mix -  (kg/m3): nan, MK - content in mix -  (kg/m3): nan, Other SCM - content in mix -  (kg/m3): nan, Coarse aggregate - content - (kg/m3): 1201.0, Fine aggregate - content - (kg/m3): 647.0, Total aggregates - content - (kg/m3): 1848.0, Total Na2SiO3 solution - content in mix - (kg/m3): 103.0, Na2O - liquid percentage in Na2SiO3 solution - %: 0.147, SiO2 - liquid percentage in Na2SiO3 solution - %: 0.294, NaOH solution - content in mix - (kg/m3): 41.0, Superplasticizer - content - (kg/m3): 6.1, Water - content from all sources in mix - (kg/m3): 96.877, Initial Curing Process - duration - (day) : 1.0, Initial Curing Process - Temperature - (ºC) : 60.0, Rest until Test Curing Process - duration - (day) : 3.0, Rest until Test Curing Process - Temperature - (ºC) : 24, Cube Edge - length - (mm): nan, Cylinder Diameter - length - (mm): 100.0, Cylinder Height - length - (mm): 200.0, Test age: 7, Specimen shape: Cylindrical", compressive strength: 57

formulation: "The concrete consists of SiO2: 47.8, Al2O3 : 24.4, Fe2O3: 17.4, CaO: 2.42, Na2O: 0.31, OPC - content in mix -  (kg/m3): nan, FA - content in mix -  (kg/m3): 408.0, GGBFS - content in mix -  (kg/m3): nan, SF - content in mix -  (kg/m3): nan, MK - content in mix -  (kg/m3): nan, Other SCM - content in mix -  (kg/m3): nan, Coarse aggregate - content - (kg/m3): 1201.0, Fine aggregate - content - (kg/m3): 647.0, Total aggregates - content - (kg/m3): 1848.0, Total Na2SiO3 solution - content in mix - (kg/m3): 103.0, Na2O - liquid percentage in Na2SiO3 solution - %: 0.147, SiO2 - liquid percentage in Na2SiO3 solution - %: 0.294, NaOH solution - content in mix - (kg/m3): 41.0, Superplasticizer - content - (kg/m3): 6.1, Water - content from all sources in mix - (kg/m3): 96.877, Initial Curing Process - duration - (day) : 1.0, Initial Curing Process - Temperature - (ºC) : 60.0, Rest until Test Curing Process - duration - (day) : 4.0, Rest until Test Curing Process - Temperature - (ºC) : 24, Cube Edge - length - (mm): nan, Cylinder Diameter - length - (mm): 100.0, Cylinder Height - length - (mm): 200.0, Test age: 7, Specimen shape: Cylindrical", compressive strength: 57

formulation: "The concrete consists of SiO2: 47.8, Al2O3 : 24.4, Fe2O3: 17.4, CaO: 2.42, Na2O: 0.31, OPC - content in mix -  (kg/m3): nan, FA - content in mix -  (kg/m3): 408.0, GGBFS - content in mix -  (kg/m3): nan, SF - content in mix -  (kg/m3): nan, MK - content in mix -  (kg/m3): nan, Other SCM - content in mix -  (kg/m3): nan, Coarse aggregate - content - (kg/m3): 1201.0, Fine aggregate - content - (kg/m3): 647.0, Total aggregates - content - (kg/m3): 1848.0, Total Na2SiO3 solution - content in mix - (kg/m3): 103.0, Na2O - liquid percentage in Na2SiO3 solution - %: 0.147, SiO2 - liquid percentage in Na2SiO3 solution - %: 0.294, NaOH solution - content in mix - (kg/m3): 41.0, Superplasticizer - content - (kg/m3): 6.1, Water - content from all sources in mix - (kg/m3): 96.877, Initial Curing Process - duration - (day) : 1.0, Initial Curing Process - Temperature - (ºC) : 60.0, Rest until Test Curing Process - duration - (day) : 5.0, Rest until Test Curing Process - Temperature - (ºC) : 24, Cube Edge - length - (mm): nan, Cylinder Diameter - length - (mm): 100.0, Cylinder Height - length - (mm): 200.0, Test age: 7, Specimen shape: Cylindrical", compressive strength: 58

formulation: "The concrete consists of SiO2: 47.8, Al2O3 : 24.4, Fe2O3: 17.4, CaO: 2.42, Na2O: 0.31, OPC - content in mix -  (kg/m3): nan, FA - content in mix -  (kg/m3): 408.0, GGBFS - content in mix -  (kg/m3): nan, SF - content in mix -  (kg/m3): nan, MK - content in mix -  (kg/m3): nan, Other SCM - content in mix -  (kg/m3): nan, Coarse aggregate - content - (kg/m3): 1201.0, Fine aggregate - content - (kg/m3): 647.0, Total aggregates - content - (kg/m3): 1848.0, Total Na2SiO3 solution - content in mix - (kg/m3): 103.0, Na2O - liquid percentage in Na2SiO3 solution - %: 0.147, SiO2 - liquid percentage in Na2SiO3 solution - %: 0.294, NaOH solution - content in mix - (kg/m3): 41.0, Superplasticizer - content - (kg/m3): 6.1, Water - content from all sources in mix - (kg/m3): 96.857, Initial Curing Process - duration - (day) : 1.0, Initial Curing Process - Temperature - (ºC) : 60.0, Rest until Test Curing Process - duration - (day) : 0.0, Rest until Test Curing Process - Temperature - (ºC) : 24, Cube Edge - length - (mm): nan, Cylinder Diameter - length - (mm): 100.0, Cylinder Height - length - (mm): 200.0, Test age: 7, Specimen shape: Cylindrical", compressive strength: 38

formulation: "The concrete consists of SiO2: 47.8, Al2O3 : 24.4, Fe2O3: 17.4, CaO: 2.42, Na2O: 0.31, OPC - content in mix -  (kg/m3): nan, FA - content in mix -  (kg/m3): 408.0, GGBFS - content in mix -  (kg/m3): nan, SF - content in mix -  (kg/m3): nan, MK - content in mix -  (kg/m3): nan, Other SCM - content in mix -  (kg/m3): nan, Coarse aggregate - content - (kg/m3): 1201.0, Fine aggregate - content - (kg/m3): 647.0, Total aggregates - content - (kg/m3): 1848.0, Total Na2SiO3 solution - content in mix - (kg/m3): 103.0, Na2O - liquid percentage in Na2SiO3 solution - %: 0.147, SiO2 - liquid percentage in Na2SiO3 solution - %: 0.294, NaOH solution - content in mix - (kg/m3): 41.0, Superplasticizer - content - (kg/m3): 6.1, Water - content from all sources in mix - (kg/m3): 96.857, Initial Curing Process - duration - (day) : 1.0, Initial Curing Process - Temperature - (ºC) : 60.0, Rest until Test Curing Process - duration - (day) : 1.0, Rest until Test Curing Process - Temperature - (ºC) : 24, Cube Edge - length - (mm): nan, Cylinder Diameter - length - (mm): 100.0, Cylinder Height - length - (mm): 200.0, Test age: 7, Specimen shape: Cylindrical", compressive strength: 53

formulation: "The concrete consists of SiO2: 47.8, Al2O3 : 24.4, Fe2O3: 17.4, CaO: 2.42, Na2O: 0.31, OPC - content in mix -  (kg/m3): nan, FA - content in mix -  (kg/m3): 408.0, GGBFS - content in mix -  (kg/m3): nan, SF - content in mix -  (kg/m3): nan, MK - content in mix -  (kg/m3): nan, Other SCM - content in mix -  (kg/m3): nan, Coarse aggregate - content - (kg/m3): 1201.0, Fine aggregate - content - (kg/m3): 647.0, Total aggregates - content - (kg/m3): 1848.0, Total Na2SiO3 solution - content in mix - (kg/m3): 103.0, Na2O - liquid percentage in Na2SiO3 solution - %: 0.147, SiO2 - liquid percentage in Na2SiO3 solution - %: 0.294, NaOH solution - content in mix - (kg/m3): 41.0, Superplasticizer - content - (kg/m3): 6.1, Water - content from all sources in mix - (kg/m3): 96.857, Initial Curing Process - duration - (day) : 1.0, Initial Curing Process - Temperature - (ºC) : 60.0, Rest until Test Curing Process - duration - (day) : 2.0, Rest until Test Curing Process - Temperature - (ºC) : 24, Cube Edge - length - (mm): nan, Cylinder Diameter - length - (mm): 100.0, Cylinder Height - length - (mm): 200.0, Test age: 7, Specimen shape: Cylindrical", compressive strength: 56
