Repository: iterateccvoelker/LLM-s-can-Design-Sustainable-Concrete-a-Systematic-Benchmark-Code-

# Is-ChatGPT-all-you-need-for-Alkali-Activated-Concrete-Design

Results so far:

File: HuggingFace/interpolation_testing_samples.txt (part 1 of 10)
Prompt: "The formulation includes 280.0 kg of Fly Ash powder. 1716.0 kg of aggregate, and water-to-powder ratio is 0.49. Powder oxide composition is: SiO2: 50.76, Al2O3: 27.32, Fe2O3: 4.64, CaO: 5.4. The amount of the dry fraction of Na2O from the activator solution is 11.13 kg. The amount of dry fraction in the activator of SiO2 is 34.83 kg, the amount of Na(OH) is 84.0 kg, with a molarity of 12.0.The compressive strength for a cubic sample (100.0 mm) after 3 days was? answer",Completion: 0.0
Prompt: "The formulation includes 420.0 kg of Fly Ash and GGBFS powder at a ratio of 70.0/30.0. 1716.0 kg of aggregate, and water-to-powder ratio is 0.33. Powder oxide composition is: SiO2: 52.3, Al2O3: 24.57, Fe2O3: 3.21, CaO: 12.58. The amount of the dry fraction of Na2O from the activator solution is 17.25 kg. The amount of dry fraction in the activator of SiO2 is 45.0 kg, the amount of Na(OH) is 60.0 kg, with a molarity of 8.0. The mix also includes 16.8 kg of superplasticizer.The compressive strength for a cubic sample (150.0 mm) after 28 days was? answer",Completion: 38.13
Prompt: "The formulation includes 390.0 kg of GGBFS and Other SCM powder at a ratio of 40.0/60.0. 1716.0 kg of aggregate, and water-to-powder ratio is 0.28. Powder oxide composition is: SiO2: 50.61, Al2O3: 10.91, Fe2O3: 5.85, CaO: 22.18. The amount of the dry fraction of Na2O from the activator solution is 22.05 kg. The amount of dry fraction in the activator of SiO2 is 44.1 kg, the amount of Na(OH) is 60.0 kg, with a molarity of 14.0.The compressive strength for a cubic sample (150.0 mm) after 28 days was? answer",Completion: 33.55
Prompt: "The formulation includes 400.0 kg of GGBFS powder. 1716.0 kg of aggregate, and water-to-powder ratio is 0.43. Powder oxide composition is: SiO2: 36.74, Al2O3: 10.78, Fe2O3: 0.42, CaO: 43.34. The amount of the dry fraction of Na2O from the activator solution is 14.86 kg. The amount of dry fraction in the activator of SiO2 is 36.57 kg, the amount of Na(OH) is 45.71 kg, with a molarity of 10.0. The mix also includes 12.0 kg of superplasticizer. and 30.0 kg of extra water.The initial curing for this mix was 3.00 days, at 60.0°C.The compressive strength for a cubic sample (100.0 mm) after 28 days was? answer",Completion: 56.85
Prompt: "The formulation includes 408.0 kg of Fly Ash powder. 1716.0 kg of aggregate, and water-to-powder ratio is 0.27. Powder oxide composition is: SiO2: 50.3, Al2O3: 26.3, Fe2O3: 13.6, CaO: 2.27. The amount of the dry fraction of Na2O from the activator solution is 15.17 kg. The amount of dry fraction in the activator of SiO2 is 30.64 kg, the amount of Na(OH) is 41.0 kg, with a molarity of 14.0. The mix also includes 6.1 kg of superplasticizer.The initial curing for this mix was 1.00 days, at 60.0°C.The compressive strength for a cylindrical sample (100.0 mm/200.0 mm) after 28 days was? answer",Completion: 41.36
Prompt: "The formulation includes 294.0 kg of Fly Ash and OPC powder at a ratio of 95.24/4.76. 1716.0 kg of aggregate, and water-to-powder ratio is 0.42. Powder oxide composition is: SiO2: 49.23, Al2O3: 26.14, Fe2O3: 4.54, CaO: 8.32. The amount of the dry fraction of Na2O from the activator solution is 11.13 kg. The amount of dry fraction in the activator of SiO2 is 34.83 kg, the amount of Na(OH) is 84.0 kg, with a molarity of 12.0.The compressive strength for a cubic sample (100.0 mm) after 28 days was? answer",Completion: 20.2
Prompt: "The formulation includes 397.0 kg of Fly Ash powder. 1716.0 kg of aggregate, and water-to-powder ratio is 0.26. Powder oxide composition is: SiO2: 65.6, Al2O3: 26.53, Fe2O3: 5.49, CaO: 0.31. The amount of the dry fraction of Na2O from the activator solution is 21.7 kg. The amount of dry fraction in the activator of SiO2 is 44.88 kg, the amount of Na(OH) is 51.0 kg, with a molarity of 8.0. The mix also includes 7.94 kg of superplasticizer.The initial curing for this mix was 1.00 days, at 80.0°C.The compressive strength for a cubic sample (100.0 mm) after 7 days was? answer",Completion: 31.68
Prompt: "The formulation includes 580.0 kg of Fly Ash powder. 1716.0 kg of aggregate, and water-to-powder ratio is 0.41. Powder oxide composition is: SiO2: 56.31, Al2O3: 31.82, Fe2O3: 4.77, CaO: 2.33. The powder fineness is 340.0 sqm. The amount of the dry fraction of Na2O from the activator solution is 26.1 kg. The amount of dry fraction in the activator of SiO2 is 57.79 kg, the amount of Na(OH) is 74.57 kg, with a molarity of 16.0.The initial curing for this mix was 0.50 days, at 75.0°C.The compressive strength for a cubic sample (150.0 mm) after 7 days was? answer",Completion: 27.8
Prompt: "The formulation includes 390.0 kg of Other SCM powder. 1716.0 kg of aggregate, and water-to-powder ratio is 0.28. Powder oxide composition is: SiO2: 60.5, Al2O3: 8.78, Fe2O3: 9.13, CaO: 12.62. The amount of the dry fraction of Na2O from the activator solution is 22.05 kg. The amount of dry fraction in the activator of SiO2 is 44.1 kg, the amount of Na(OH) is 60.0 kg, with a molarity of 14.0.The compressive strength for a cubic sample (150.0 mm) after 28 days was? answer",Completion: 23.68
Prompt: "The formulation includes 414.0 kg of Fly Ash powder. 1716.0 kg of aggregate, and water-to-powder ratio is 0.22. Powder oxide composition is: SiO2: 45.23, Al2O3: 19.95, Fe2O3: 13.15, CaO: 15.51. The amount of the dry fraction of Na2O from the activator solution is 21.14 kg. The amount of dry fraction in the activator of SiO2 is 45.36 kg, the amount of Na(OH) is 69.0 kg, with a molarity of 20.0.The initial curing for this mix was 1.00 days, at 60.0°C.The compressive strength for a cylindrical sample (100.0 mm/200.0 mm) after 28 days was? answer",Completion: 49.5
Prompt: "The formulation includes 400.0 kg of GGBFS powder. 1716.0 kg of aggregate, and water-to-powder ratio is 0.45. Powder oxide composition is: SiO2: 37.5, Al2O3: 6.4, Fe2O3: 0.51, CaO: 34.8. The amount of the dry fraction of Na2O from the activator solution is 7.5 kg. The amount of dry fraction in the activator of SiO2 is 19.5 kg, the amount of Na(OH) is 150.0 kg, with a molarity of 8.0. and 52.9 kg of extra water.The compressive strength for a cubic sample (100.0 mm) after 28 days was? answer",Completion: 60.8
Prompt: "The formulation includes 410.0 kg of Other SCM powder. 1716.0 kg of aggregate, and water-to-powder ratio is 0.67. Powder oxide composition is: SiO2: 40.17, Al2O3: 13.86, Fe2O3: 15.16, CaO: 9.7. The amount of the dry fraction of Na2O from the activator solution is 14.52 kg. The amount of dry fraction in the activator of SiO2 is 38.28 kg, the amount of Na(OH) is 53.0 kg, with a molarity of 14.0. The mix also includes 12.3 kg of superplasticizer. and 83.0 kg of extra water.The initial curing for this mix was 2.00 days, at 80.0°C.The compressive strength for a cubic sample (100.0 mm) after 28 days was? answer",Completion: 31.9
Prompt: "The formulation includes 400.0 kg of GGBFS powder. 1716.0 kg of aggregate, and water-to-powder ratio is 0.18. Powder oxide composition is: SiO2: 36.0, Al2O3: 12.0, Fe2O3: 1.8, CaO: 42.0. The powder fineness is 580.0 sqm. The amount of the dry fraction of Na2O from the activator solution is 19.01 kg. The amount of dry fraction in the activator of SiO2 is 38.01 kg, the amount of Na(OH) is 0.0 kg, with a molarity of 12.67.The initial curing for this mix was 1.00 days, at 40.0°C.The compressive strength for a cylindrical sample (101.6 mm/203.2 mm) after 28 days was? answer",Completion: 67.41
Prompt: "The formulation includes 292.67 kg of Fly Ash powder. 1716.0 kg of aggregate, and water-to-powder ratio is 0.26. Powder oxide composition is: SiO2: 59.7, Al2O3: 28.36, Fe2O3: 4.57, CaO: 2.1. The amount of the dry fraction of Na2O from the activator solution is 22.11 kg. The amount of dry fraction in the activator of SiO2 is 47.07 kg, the amount of Na(OH) is 54.35 kg, with a molarity of 10.0. The mix also includes 5.85 kg of superplasticizer.The initial curing for this mix was 1.00 days, at 90.0°C.The compressive strength for a cubic sample (150.0 mm) after 7 days was? answer",Completion: 41.59
Prompt: "The formulation includes 400.0 kg of Fly Ash and Other SCM powder at a ratio of 80.0/20.0. 1716.0 kg of aggregate, and water-to-powder ratio is 0.31. Powder oxide composition is: SiO2: 45.77, Al2O3: 16.5, Fe2O3: 12.73, CaO: 15.56. The amount of the dry fraction of Na2O from the activator solution is 27.65 kg. The amount of dry fraction in the activator of SiO2 is 59.9 kg, the amount of Na(OH) is 72.0 kg, with a molarity of 14.0.The compressive strength for a cylindrical sample (50.0 mm/100.0 mm) after 14 days was? answer",Completion: 33.87
Prompt: "The formulation includes 388.0 kg of Fly Ash and GGBFS and Metakaolin powder at a ratio of 70.0/10.0/20.0. 1716.0 kg of aggregate, and water-to-powder ratio is 0.31. Powder oxide composition is: SiO2: 58.77, Al2O3: 23.61, Fe2O3: 4.99, CaO: 6.43. The amount of the dry fraction of Na2O from the activator solution is 20.39 kg. The amount of dry fraction in the activator of SiO2 is 40.78 kg, the amount of Na(OH) is 55.3 kg, with a molarity of 12.0. and 13.3 kg of extra water.The initial curing for this mix was 0.50 days, at 90.0°C.The compressive strength for a cylindrical sample (100.0 mm/200.0 mm) after 28 days was? answer",Completion: 58.6
Prompt: "The formulation includes 427.0 kg of Fly Ash powder. 1716.0 kg of aggregate, and water-to-powder ratio is 0.21. Powder oxide composition is: SiO2: 42.04, Al2O3: 33.6, Fe2O3: 4.0, CaO: 12.73. The amount of the dry fraction of Na2O from the activator solution is 15.69 kg. The amount of dry fraction in the activator of SiO2 is 31.38 kg, the amount of Na(OH) is 42.7 kg, with a molarity of 12.0.The initial curing for this mix was 1.00 days, at 80.0°C.The compressive strength for a cubic sample (150.0 mm) after 28 days was? answer",Completion: 44.47
Prompt: "The formulation includes 450.0 kg of Fly Ash powder. 1716.0 kg of aggregate, and water-to-powder ratio is 0.4. Powder oxide composition is: SiO2: 52.54, Al2O3: 26.74, Fe2O3: 11.12, CaO: 1.28. The amount of the dry fraction of Na2O from the activator solution is 26.0 kg. The amount of dry fraction in the activator of SiO2 is 51.99 kg, the amount of Na(OH) is 70.74 kg, with a molarity of 10.0.The initial curing for this mix was 1.00 days, at 60.0°C.The compressive strength for a cylindrical sample (100.0 mm/200.0 mm) after 7 days was? answer",Completion: 35.54
Prompt: "The formulation includes 397.0 kg of Fly Ash powder. 1716.0 kg of aggregate, and water-to-powder ratio is 0.23. Powder oxide composition is: SiO2: 65.6, Al2O3: 26.53, Fe2O3: 5.49, CaO: 0.31. The amount of the dry fraction of Na2O from the activator solution is 21.7 kg. The amount of dry fraction in the activator of SiO2 is 44.88 kg, the amount of Na(OH) is 51.0 kg, with a molarity of 14.0. The mix also includes 7.94 kg of superplasticizer.The initial curing for this mix was 1.00 days, at 60.0°C.The compressive strength for a cubic sample (100.0 mm) after 3 days was? answer",Completion: 26.15
Prompt: "The formulation includes 400.0 kg of Other SCM powder. 1716.0 kg of aggregate, and water-to-powder ratio is 0.27. Powder oxide composition is: SiO2: 40.48, Al2O3: 12.9, Fe2O3: 17.62, CaO: 11.83. The powder fineness is 442.0 sqm. The amount of the dry fraction of Na2O from the activator solution is 13.13 kg. The amount of dry fraction in the activator of SiO2 is 43.13 kg, the amount of Na(OH) is 60.0 kg, with a molarity of 14.0.The initial curing for this mix was 0.50 days, at 60.0°C.The compressive strength for a cubic sample (50.0 mm) after 1 days was? answer",Completion: 12.22
Prompt: "The formulation includes 415.0 kg of GGBFS powder. 1716.0 kg of aggregate, and water-to-powder ratio is 0.5. Powder oxide composition is: SiO2: 36.87, Al2O3: 14.23, Fe2O3: 0.32, CaO: 36.0. The amount of the dry fraction of Na2O from the activator solution is 10.44 kg. The amount of dry fraction in the activator of SiO2 is 20.87 kg, the amount of Na(OH) is 46.0 kg, with a molarity of 10.0. and 136.0 kg of extra water.The initial curing for this mix was 1.00 days, at 80.0°C.The compressive strength for a cylindrical sample (100.0 mm/200.0 mm) after 365 days was? answer",Completion: 40.35
Prompt: "The formulation includes 450.0 kg of GGBFS powder. 1716.0 kg of aggregate, and water-to-powder ratio is 0.45. Powder oxide composition is: SiO2: 32.4, Al2O3: 14.96, Fe2O3: 0.83, CaO: 40.7. The amount of the dry fraction of Na2O from the activator solution is 15.44 kg. The amount of dry fraction in the activator of SiO2 is 30.87 kg, the amount of Na(OH) is 53.0 kg, with a molarity of 14.0. The mix also includes 22.5 kg of superplasticizer. and 54.0 kg of extra water.The compressive strength for a cylindrical sample (100.0 mm/200.0 mm) after 7 days was? answer",Completion: 56.05
Prompt: "The formulation includes 467.0 kg of Fly Ash powder. 1716.0 kg of aggregate, and water-to-powder ratio is 0.49. Powder oxide composition is: SiO2: 70.3, Al2O3: 23.1, Fe2O3: 1.4, CaO: 0.18. The amount of the dry fraction of Na2O from the activator solution is 34.4 kg. The amount of dry fraction in the activator of SiO2 is 68.8 kg, the amount of Na(OH) is 147.0 kg, with a molarity of 15.0. and 10.0 kg of extra water.The initial curing for this mix was 1.00 days, at 80.0°C.The compressive strength for a cylindrical sample (100.0 mm/200.0 mm) after 365 days was? answer",Completion: 33.23
Prompt: "The formulation includes 560.0 kg of GGBFS powder. 1716.0 kg of aggregate, and water-to-powder ratio is 0.2. Powder oxide composition is: SiO2: 34.01, Al2O3: 16.62, Fe2O3: 1.71, CaO: 34.85. The amount of the dry fraction of Na2O from the activator solution is 20.74 kg. The amount of dry fraction in the activator of SiO2 is 18.51 kg, the amount of Na(OH) is 69.0 kg, with a molarity of 14.0.The initial curing for this mix was 0.25 days, at 60.0°C.The compressive strength for a cubic sample (100.0 mm) after 7 days was? answer",Completion: 33.87
Prompt: "The formulation includes 409.0 kg of Fly Ash and GGBFS powder at a ratio of 75.06/24.94. 1716.0 kg of aggregate, and water-to-powder ratio is 0.34. Powder oxide composition is: SiO2: 56.87, Al2O3: 25.07, Fe2O3: 2.4, CaO: 9.35. The amount of the dry fraction of Na2O from the activator solution is 13.97 kg. The amount of dry fraction in the activator of SiO2 is 29.99 kg, the amount of Na(OH) is 41.0 kg, with a molarity of 10.0. and 55.0 kg of extra water.The compressive strength for a cubic sample (100.0 mm) after 7 days was? answer",Completion: 21.3
Prompt: "The formulation includes 400.0 kg of GGBFS and Metakaolin powder at a ratio of 70.0/30.0. 1716.0 kg of aggregate, and water-to-powder ratio is 0.32. Powder oxide composition is: SiO2: 37.28, Al2O3: 25.99, Fe2O3: 0.9, CaO: 25.77. The amount of the dry fraction of Na2O from the activator solution is 14.06 kg. The amount of dry fraction in the activator of SiO2 is 43.75 kg, the amount of Na(OH) is 62.86 kg, with a molarity of 14.0.The compressive strength for a cubic sample (100.0 mm) after 7 days was? answer",Completion: 42.29
Prompt: "The formulation includes 408.47175 kg of Fly Ash powder. 1716.0 kg of aggregate, and water-to-powder ratio is 0.22. Powder oxide composition is: SiO2: 56.59, Al2O3: 23.89, Fe2O3: 4.82, CaO: 9.42. The amount of the dry fraction of Na2O from the activator solution is 11.04 kg. The amount of dry fraction in the activator of SiO2 is 27.59 kg, the amount of Na(OH) is 41.65 kg, with a molarity of 12.0. The mix also includes 6.41 kg of superplasticizer. and 16.02 kg of extra water.The initial curing for this mix was 1.00 days, at 46.11111111°C.The compressive strength for a cylindrical sample (100.0 mm/200.0 mm) after 7 days was? answer",Completion: 16.62
Prompt: "The formulation includes 410.0 kg of Other SCM powder. 1716.0 kg of aggregate, and water-to-powder ratio is 0.65. Powder oxide composition is: SiO2: 40.17, Al2O3: 13.86, Fe2O3: 15.16, CaO: 9.7. The amount of the dry fraction of Na2O from the activator solution is 11.33 kg. The amount of dry fraction in the activator of SiO2 is 29.87 kg, the amount of Na(OH) is 41.0 kg, with a molarity of 14.0. The mix also includes 12.3 kg of superplasticizer. and 101.0 kg of extra water.The initial curing for this mix was 1.00 days, at 80.0°C.The compressive strength for a cubic sample (100.0 mm) after 28 days was? answer",Completion: 27.5
Prompt: "The formulation includes 392.0 kg of Fly Ash powder. 1716.0 kg of aggregate, and water-to-powder ratio is 0.37. Powder oxide composition is: SiO2: 31.32, Al2O3: 13.96, Fe2O3: 15.64, CaO: 25.79. The amount of the dry fraction of Na2O from the activator solution is 13.77 kg. The amount of dry fraction in the activator of SiO2 is 33.82 kg, the amount of Na(OH) is 118.0 kg, with a molarity of 10.0. The mix also includes 3.9 kg of superplasticizer.The compressive strength for a cylindrical sample (100.0 mm/200.0 mm) after 28 days was? answer",Completion: 25.0
Prompt: "The formulation includes 394.0 kg of GGBFS and Other SCM powder at a ratio of 70.05/29.95. 1716.0 kg of aggregate, and water-to-powder ratio is 0.4. Powder oxide composition is: SiO2: 50.03, Al2O3: 10.02, Fe2O3: 2.09, CaO: 23.81. The amount of the dry fraction of Na2O from the activator solution is 16.61 kg. The amount of dry fraction in the activator of SiO2 is 33.22 kg, the amount of Na(OH) is 45.0 kg, with a molarity of 8.0. The mix also includes 5.91 kg of superplasticizer. and 62.0 kg of extra water.The initial curing for this mix was 0.67 days, at 60.0°C.The compressive strength for a cubic sample (150.0 mm) after 7 days was? answer",Completion: 20.48
Prompt: "The formulation includes 408.47175 kg of Fly Ash powder. 1716.0 kg of aggregate, and water-to-powder ratio is 0.2. Powder oxide composition is: SiO2: 54.7, Al2O3: 29.0, Fe2O3: 6.74, CaO: 1.29. The amount of the dry fraction of Na2O from the activator solution is 11.04 kg. The amount of dry fraction in the activator of SiO2 is 27.59 kg, the amount of Na(OH) is 41.65 kg, with a molarity of 8.0. The mix also includes 6.41 kg of superplasticizer.The initial curing for this mix was 1.00 days, at 70.0°C.The compressive strength for a cylindrical sample (100.0 mm/200.0 mm) after 3 days was? answer",Completion: 33.3
Prompt: "The formulation includes 408.47175 kg of Fly Ash powder. 1716.0 kg of aggregate, and water-to-powder ratio is 0.22. Powder oxide composition is: SiO2: 50.67, Al2O3: 18.96, Fe2O3: 6.35, CaO: 14.14. The amount of the dry fraction of Na2O from the activator solution is 11.04 kg. The amount of dry fraction in the activator of SiO2 is 27.59 kg, the amount of Na(OH) is 41.65 kg, with a molarity of 14.0. The mix also includes 6.41 kg of superplasticizer. and 16.02 kg of extra water.The initial curing for this mix was 1.00 days, at 70.0°C.The compressive strength for a cylindrical sample (100.0 mm/200.0 mm) after 7 days was? answer",Completion: 16.69
Prompt: "The formulation includes 408.0 kg of Fly Ash powder. 1716.0 kg of aggregate, and water-to-powder ratio is 0.35. Powder oxide composition is: SiO2: 48.0, Al2O3: 29.0, Fe2O3: 12.7, CaO: 1.78. The amount of the dry fraction of Na2O from the activator solution is 15.14 kg. The amount of dry fraction in the activator of SiO2 is 30.28 kg, the amount of Na(OH) is 51.5 kg, with a molarity of 14.0. The mix also includes 8.2 kg of superplasticizer. and 16.5 kg of extra water.The initial curing for this mix was 1.00 days, at 60.0°C.The compressive strength for a cylindrical sample (100.0 mm/200.0 mm) after 3 days was? answer",Completion: 41.0
Prompt: "The formulation includes 297.62 kg of Fly Ash powder. 1716.0 kg of aggregate, and water-to-powder ratio is 0.22. Powder oxide composition is: SiO2: 59.7, Al2O3: 28.36, Fe2O3: 4.57, CaO: 2.1. The amount of the dry fraction of Na2O from the activator solution is 19.02 kg. The amount of dry fraction in the activator of SiO2 is 40.5 kg, the amount of Na(OH) is 46.77 kg, with a molarity of 10.0. The mix also includes 5.95 kg of superplasticizer.The initial curing for this mix was 1.00 days, at 100.0°C.The compressive strength for a cubic sample (150.0 mm) after 7 days was? answer",Completion: 51.85
Prompt: "The formulation includes 450.0 kg of Fly Ash and Other SCM powder at a ratio of 80.0/20.0. 1716.0 kg of aggregate, and water-to-powder ratio is 0.36. Powder oxide composition is: SiO2: 45.77, Al2O3: 16.5, Fe2O3: 12.73, CaO: 15.56. The amount of the dry fraction of Na2O from the activator solution is 35.64 kg. The amount of dry fraction in the activator of SiO2 is 77.21 kg, the amount of Na(OH) is 93.0 kg, with a molarity of 14.0.The compressive strength for a cylindrical sample (50.0 mm/100.0 mm) after 14 days was? answer",Completion: 27.74
Prompt: "The formulation includes 420.0 kg of Fly Ash and GGBFS powder at a ratio of 50.0/50.0. 1716.0 kg of aggregate, and water-to-powder ratio is 0.33. Powder oxide composition is: SiO2: 47.09, Al2O3: 23.27, Fe2O3: 2.52, CaO: 18.3. The amount of the dry fraction of Na2O from the activator solution is 17.25 kg. The amount of dry fraction in the activator of SiO2 is 45.0 kg, the amount of Na(OH) is 60.0 kg, with a molarity of 8.0. The mix also includes 16.8 kg of superplasticizer.The compressive strength for a cubic sample (150.0 mm) after 28 days was? answer",Completion: 60.38
Prompt: "The formulation includes 400.0 kg of Fly Ash and Other SCM powder at a ratio of 80.0/20.0. 1716.0 kg of aggregate, and water-to-powder ratio is 0.36. Powder oxide composition is: SiO2: 45.77, Al2O3: 16.5, Fe2O3: 12.73, CaO: 15.56. The amount of the dry fraction of Na2O from the activator solution is 31.8 kg. The amount of dry fraction in the activator of SiO2 is 68.89 kg, the amount of Na(OH) is 83.0 kg, with a molarity of 14.0.The compressive strength for a cylindrical sample (50.0 mm/100.0 mm) after 90 days was? answer",Completion: 22.9
Prompt: "The formulation includes 400.0 kg of Fly Ash and GGBFS powder at a ratio of 90.0/10.0. 1716.0 kg of aggregate, and water-to-powder ratio is 0.24. Powder oxide composition is: SiO2: 48.25, Al2O3: 26.86, Fe2O3: 12.21, CaO: 5.92. The amount of the dry fraction of Na2O from the activator solution is 14.65 kg. The amount of dry fraction in the activator of SiO2 is 39.45 kg, the amount of Na(OH) is 51.5 kg, with a molarity of 14.0.The compressive strength for a cylindrical sample (100.0 mm/200.0 mm) after 28 days was? answer",Completion: 30.33
Prompt: "The formulation includes 480.0 kg of Fly Ash and GGBFS powder at a ratio of 25.0/75.0. 1716.0 kg of aggregate, and water-to-powder ratio is 0.62. Powder oxide composition is: SiO2: 43.59, Al2O3: 19.18, Fe2O3: 1.88, CaO: 28.0. The amount of the dry fraction of Na2O from the activator solution is 26.46 kg. The amount of dry fraction in the activator of SiO2 is 52.92 kg, the amount of Na(OH) is 60.0 kg, with a molarity of 2.0. and 142.9 kg of extra water.The compressive strength for a cubic sample (150.0 mm) after 90 days was? answer",Completion: 11.97
Prompt: "The formulation includes 450.0 kg of Fly Ash and GGBFS powder at a ratio of 60.0/40.0. 1716.0 kg of aggregate, and water-to-powder ratio is 0.37. Powder oxide composition is: SiO2: 39.82, Al2O3: 18.0, Fe2O3: 5.63, CaO: 18.83. The amount of the dry fraction of Na2O from the activator solution is 13.57 kg. The amount of dry fraction in the activator of SiO2 is 27.03 kg, the amount of Na(OH) is 87.0 kg, with a molarity of 10.0. and 50.0 kg of extra water.The compressive strength for a cubic sample (100.0 mm) after 28 days was? answer",Completion: 72.3
Prompt: "The formulation includes 450.0 kg of Fly Ash and Other SCM powder at a ratio of 80.0/20.0. 1716.0 kg of aggregate, and water-to-powder ratio is 0.36. Powder oxide composition is: SiO2: 45.77, Al2O3: 16.5, Fe2O3: 12.73, CaO: 15.56. The amount of the dry fraction of Na2O from the activator solution is 35.64 kg. The amount of dry fraction in the activator of SiO2 is 77.21 kg, the amount of Na(OH) is 93.0 kg, with a molarity of 14.0.The compressive strength for a cylindrical sample (50.0 mm/100.0 mm) after 56 days was? answer",Completion: 24.84
Prompt: "The formulation includes 400.0 kg of GGBFS and Metakaolin powder at a ratio of 80.0/20.0. 1716.0 kg of aggregate, and water-to-powder ratio is 0.34. Powder oxide composition is: SiO2: 35.18, Al2O3: 23.13, Fe2O3: 0.94, CaO: 29.43. The amount of the dry fraction of Na2O from the activator solution is 14.06 kg. The amount of dry fraction in the activator of SiO2 is 43.75 kg, the amount of Na(OH) is 62.86 kg, with a molarity of 10.0.The compressive strength for a cubic sample (100.0 mm) after 28 days was? answer",Completion: 54.7
Prompt: "The formulation includes 476.0 kg of Fly Ash powder. 1716.0 kg of aggregate, and water-to-powder ratio is 0.34. Powder oxide composition is: SiO2: 47.8, Al2O3: 24.4, Fe2O3: 17.4, CaO: 2.42. The amount of the dry fraction of Na2O from the activator solution is 17.64 kg. The amount of dry fraction in the activator of SiO2 is 35.28 kg, the amount of Na(OH) is 48.0 kg, with a molarity of 8.0.The initial curing for this mix was 1.00 days, at 60.0°C.The compressive strength for a cylindrical sample (100.0 mm/200.0 mm) after 3 days was? answer",Completion: 61.0
Prompt: "The formulation includes 355.0 kg of GGBFS and Other SCM powder at a ratio of 20.0/80.0. 1716.0 kg of aggregate, and water-to-powder ratio is 0.37. Powder oxide composition is: SiO2: 53.49, Al2O3: 4.29, Fe2O3: 3.06, CaO: 19.51. The amount of the dry fraction of Na2O from the activator solution is 11.13 kg. The amount of dry fraction in the activator of SiO2 is 37.0 kg, the amount of Na(OH) is 51.0 kg, with a molarity of 8.0. and 18.0 kg of extra water.The initial curing for this mix was 1.00 days, at 60.0°C.The compressive strength for a cubic sample (50.0 mm) after 28 days was? answer",Completion: 49.3
Prompt: "The formulation includes 356.36 kg of GGBFS powder. 1716.0 kg of aggregate, and water-to-powder ratio is 0.25. Powder oxide composition is: SiO2: 30.97, Al2O3: 17.41, Fe2O3: 1.03, CaO: 36.77. The amount of the dry fraction of Na2O from the activator solution is 7.22 kg. The amount of dry fraction in the activator of SiO2 is 22.45 kg, the amount of Na(OH) is 80.18 kg, with a molarity of 10.0. The mix also includes 3.56 kg of superplasticizer.The compressive strength for a cubic sample (100.0 mm) after 28 days was? answer",Completion: 43.69
Prompt: "The formulation includes 388.0 kg of Fly Ash and GGBFS and Metakaolin powder at a ratio of 70.0/10.0/20.0. 1716.0 kg of aggregate, and water-to-powder ratio is 0.31. Powder oxide composition is: SiO2: 58.77, Al2O3: 23.61, Fe2O3: 4.99, CaO: 6.43. The amount of the dry fraction of Na2O from the activator solution is 20.39 kg. The amount of dry fraction in the activator of SiO2 is 40.78 kg, the amount of Na(OH) is 55.3 kg, with a molarity of 12.0. and 13.3 kg of extra water.The initial curing for this mix was 0.75 days, at 75.0°C.The compressive strength for a cylindrical sample (100.0 mm/200.0 mm) after 7 days was? answer",Completion: 59.5
Prompt: "The formulation includes 480.0 kg of Fly Ash and GGBFS powder at a ratio of 25.0/75.0. 1716.0 kg of aggregate, and water-to-powder ratio is 0.62. Powder oxide composition is: SiO2: 43.59, Al2O3: 19.18, Fe2O3: 1.88, CaO: 28.0. The amount of the dry fraction of Na2O from the activator solution is 23.52 kg. The amount of dry fraction in the activator of SiO2 is 47.04 kg, the amount of Na(OH) is 80.0 kg, with a molarity of 6.0. and 147.7 kg of extra water.The compressive strength for a cubic sample (150.0 mm) after 28 days was? answer",Completion: 38.52
Prompt: "The formulation includes 400.0 kg of Fly Ash powder. 1716.0 kg of aggregate, and water-to-powder ratio is 0.35. Powder oxide composition is: SiO2: 51.3, Al2O3: 30.1, Fe2O3: 4.57, CaO: 8.73. The amount of the dry fraction of Na2O from the activator solution is 20.39 kg. The amount of dry fraction in the activator of SiO2 is 42.08 kg, the amount of Na(OH) is 57.0 kg, with a molarity of 12.0. The mix also includes 28.0 kg of superplasticizer. and 48.0 kg of extra water.The initial curing for this mix was 2.00 days, at 90.0°C.The compressive strength for a cubic sample (100.0 mm) after 3 days was? answer",Completion: 48.83
Prompt: "The formulation includes 404.0 kg of Fly Ash powder. 1716.0 kg of aggregate, and water-to-powder ratio is 0.33. Powder oxide composition is: SiO2: 48.0, Al2O3: 29.0, Fe2O3: 12.7, CaO: 1.76. The amount of the dry fraction of Na2O from the activator solution is 14.99 kg. The amount of dry fraction in the activator of SiO2 is 29.99 kg, the amount of Na(OH) is 41.0 kg, with a molarity of 14.0. The mix also includes 6.0 kg of superplasticizer. and 17.0 kg of extra water.The initial curing for this mix was 1.00 days, at 60.0°C.The compressive strength for a cylindrical sample (100.0 mm/200.0 mm) after 7 days was? answer",Completion: 49.5
Prompt: "The formulation includes 400.0 kg of Fly Ash and GGBFS powder at a ratio of 85.0/15.0. 1716.0 kg of aggregate, and water-to-powder ratio is 0.18. Powder oxide composition is: SiO2: 47.34, Al2O3: 21.12, Fe2O3: 13.88, CaO: 8.93. The powder fineness is 503.5 sqm. The amount of the dry fraction of Na2O from the activator solution is 19.01 kg. The amount of dry fraction in the activator of SiO2 is 38.01 kg, the amount of Na(OH) is 0.0 kg, with a molarity of 12.67.The initial curing for this mix was 1.00 days, at 40.0°C.The compressive strength for a cylindrical sample (101.6 mm/203.2 mm) after 28 days was? answer",Completion: 40.37
Prompt: "The formulation includes 480.0 kg of Fly Ash and GGBFS powder at a ratio of 25.0/75.0. 1716.0 kg of aggregate, and water-to-powder ratio is 0.62. Powder oxide composition is: SiO2: 43.59, Al2O3: 19.18, Fe2O3: 1.88, CaO: 28.0. The amount of the dry fraction of Na2O from the activator solution is 23.52 kg. The amount of dry fraction in the activator of SiO2 is 47.04 kg, the amount of Na(OH) is 80.0 kg, with a molarity of 8.0. and 154.2 kg of extra water.The compressive strength for a cubic sample (150.0 mm) after 28 days was? answer",Completion: 49.88
Prompt: "The formulation includes 210.1 kg of Metakaolin powder. 1716.0 kg of aggregate, and water-to-powder ratio is 0.34. Powder oxide composition is: SiO2: 68.1, Al2O3: 24.1, Fe2O3: 3.73, CaO: 0.91. The amount of the dry fraction of Na2O from the activator solution is 13.9 kg. The amount of dry fraction in the activator of SiO2 is 46.03 kg, the amount of Na(OH) is  and 22.3 kg of extra water.The compressive strength for a cubic sample (100.0 mm) after 7 days was? answer",Completion: 47.7
Prompt: "The formulation includes 292.67 kg of Fly Ash powder. 1716.0 kg of aggregate, and water-to-powder ratio is 0.26. Powder oxide composition is: SiO2: 59.7, Al2O3: 28.36, Fe2O3: 4.57, CaO: 2.1. The amount of the dry fraction of Na2O from the activator solution is 18.57 kg. The amount of dry fraction in the activator of SiO2 is 39.54 kg, the amount of Na(OH) is 76.09 kg, with a molarity of 10.0. The mix also includes 5.85 kg of superplasticizer.The initial curing for this mix was 1.00 days, at 100.0°C.The compressive strength for a cubic sample (150.0 mm) after 7 days was? answer",Completion: 40.81
Prompt: "The formulation includes 410.0 kg of Other SCM powder. 1716.0 kg of aggregate, and water-to-powder ratio is 0.63. Powder oxide composition is: SiO2: 40.17, Al2O3: 13.86, Fe2O3: 15.16, CaO: 9.7. The amount of the dry fraction of Na2O from the activator solution is 4.51 kg. The amount of dry fraction in the activator of SiO2 is 11.89 kg, the amount of Na(OH) is 103.0 kg, with a molarity of 10.0. The mix also includes 12.3 kg of superplasticizer. and 87.0 kg of extra water.The compressive strength for a cubic sample (100.0 mm) after 28 days was? answer",Completion: 8.9
Prompt: "The formulation includes 788.58 kg of Fly Ash and GGBFS powder at a ratio of 50.0/50.0. 1716.0 kg of aggregate, and water-to-powder ratio is 0.11. Powder oxide composition is: SiO2: 41.45, Al2O3: 21.54, Fe2O3: 5.52, CaO: 22.61. The amount of the dry fraction of Na2O from the activator solution is 15.43 kg. The amount of dry fraction in the activator of SiO2 is 33.12 kg, the amount of Na(OH) is 45.6 kg, with a molarity of 12.0.The compressive strength for a cubic sample (100.0 mm) after 90 days was? answer",Completion: 85.01
Prompt: "The formulation includes 400.0 kg of GGBFS and Metakaolin powder at a ratio of 70.0/30.0. 1716.0 kg of aggregate, and water-to-powder ratio is 0.33. Powder oxide composition is: SiO2: 37.28, Al2O3: 25.99, Fe2O3: 0.9, CaO: 25.77. The amount of the dry fraction of Na2O from the activator solution is 14.06 kg. The amount of dry fraction in the activator of SiO2 is 43.75 kg, the amount of Na(OH) is 62.86 kg, with a molarity of 12.0.The compressive strength for a cubic sample (100.0 mm) after 28 days was? answer",Completion: 56.56
Prompt: "The formulation includes 461.0 kg of Fly Ash powder. 1716.0 kg of aggregate, and water-to-powder ratio is 0.52. Powder oxide composition is: SiO2: 49.45, Al2O3: 29.61, Fe2O3: 10.72, CaO: 3.47. The amount of the dry fraction of Na2O from the activator solution is 21.61 kg. The amount of dry fraction in the activator of SiO2 is 43.22 kg, the amount of Na(OH) is 56.0 kg, with a molarity of 10.0. and 36.0 kg of extra water.The compressive strength for a cylindrical sample (100.0 mm/200.0 mm) after 28 days was? answer",Completion: 56.9
Prompt: "The formulation includes 388.0 kg of Fly Ash and GGBFS and Metakaolin powder at a ratio of 70.0/10.0/20.0. 1716.0 kg of aggregate, and water-to-powder ratio is 0.31. Powder oxide composition is: SiO2: 58.77, Al2O3: 23.61, Fe2O3: 4.99, CaO: 6.43. The amount of the dry fraction of Na2O from the activator solution is 20.39 kg. The amount of dry fraction in the activator of SiO2 is 40.78 kg, the amount of Na(OH) is 55.3 kg, with a molarity of 12.0. and 13.3 kg of extra water.The initial curing for this mix was 0.50 days, at 60.0°C.The compressive strength for a cylindrical sample (100.0 mm/200.0 mm) after 3 days was? answer",Completion: 36.3
Prompt: "The formulation includes 400.0 kg of Fly Ash powder. 1716.0 kg of aggregate, and water-to-powder ratio is 0.47. Powder oxide composition is: SiO2: 61.18, Al2O3: 25.0, Fe2O3: 6.47, CaO: 1.34. The amount of the dry fraction of Na2O from the activator solution is 21.68 kg. The amount of dry fraction in the activator of SiO2 is 51.31 kg, the amount of Na(OH) is 68.57 kg, with a molarity of 12.0. The mix also includes 6.0 kg of superplasticizer.The initial curing for this mix was 1.00 days, at 60.0°C.The compressive strength for a cubic sample (100.0 mm) after 7 days was? answer",Completion: 27.38
Prompt: "The formulation includes 400.0 kg of Fly Ash powder. 1716.0 kg of aggregate, and water-to-powder ratio is 0.35. Powder oxide composition is: SiO2: 51.19, Al2O3: 24.0, Fe2O3: 6.6, CaO: 5.57. The amount of the dry fraction of Na2O from the activator solution is 21.06 kg. The amount of dry fraction in the activator of SiO2 is 42.54 kg, the amount of Na(OH) is 57.0 kg, with a molarity of 12.0. The mix also includes 28.0 kg of superplasticizer. and 48.0 kg of extra water.The initial curing for this mix was 1.00 days, at 70.0°C.The compressive strength for a cubic sample (100.0 mm) after 3 days was? answer",Completion: 45.0
Prompt: "The formulation includes 350.0 kg of Fly Ash and Other SCM powder at a ratio of 93.0/7.0. 1716.0 kg of aggregate, and water-to-powder ratio is 0.34. Powder oxide composition is: SiO2: 54.39, Al2O3: 27.05, Fe2O3: 4.45, CaO: 8.26. The powder fineness is 876.51 sqm. The amount of the dry fraction of Na2O from the activator solution is 15.17 kg. The amount of dry fraction in the activator of SiO2 is 30.64 kg, the amount of Na(OH) is 41.0 kg, with a molarity of 8.0. and 35.0 kg of extra water.The initial curing for this mix was 1.00 days, at 65.0°C.The compressive strength for a cylindrical sample (100.0 mm/200.0 mm) after 3 days was? answer",Completion: 43.75
Prompt: "The formulation includes 280.0 kg of Fly Ash powder. 1716.0 kg of aggregate, and water-to-powder ratio is 0.49. Powder oxide composition is: SiO2: 50.76, Al2O3: 27.32, Fe2O3: 4.64, CaO: 5.4. The amount of the dry fraction of Na2O from the activator solution is 11.13 kg. The amount of dry fraction in the activator of SiO2 is 34.83 kg, the amount of Na(OH) is 84.0 kg, with a molarity of 12.0.The initial curing for this mix was 1.00 days, at 80.0°C.The compressive strength for a cubic sample (100.0 mm) after 3 days was? answer",Completion: 38.1
Prompt: "The formulation includes 400.0 kg of GGBFS and Metakaolin powder at a ratio of 80.0/20.0. 1716.0 kg of aggregate, and water-to-powder ratio is 0.59. Powder oxide composition is: SiO2: 35.98, Al2O3: 21.93, Fe2O3: 1.88, CaO: 33.96. The powder fineness is 319.2 sqm. The amount of the dry fraction of Na2O from the activator solution is 17.82 kg. The amount of dry fraction in the activator of SiO2 is 42.77 kg, the amount of Na(OH) is 78.0 kg, with a molarity of 12.5. and 124.0 kg of extra water.The compressive strength for a cylindrical sample (100.0 mm/200.0 mm) after 28 days was? answer",Completion: 50.94
Prompt: "The formulation includes 466.13835 kg of Fly Ash powder. 1716.0 kg of aggregate, and water-to-powder ratio is 0.22. Powder oxide composition is: SiO2: 50.67, Al2O3: 18.96, Fe2O3: 6.35, CaO: 14.14. The amount of the dry fraction of Na2O from the activator solution is 12.56 kg. The amount of dry fraction in the activator of SiO2 is 31.41 kg, the amount of Na(OH) is 47.25 kg, with a molarity of 14.0. The mix also includes 7.05 kg of superplasticizer. and 7.85 kg of extra water.The initial curing for this mix was 1.00 days, at 46.11111111°C.The compressive strength for a cylindrical sample (100.0 mm/200.0 mm) after 1 days was? answer",Completion: 11.86
Prompt: "The formulation includes 350.0 kg of Fly Ash powder. 1716.0 kg of aggregate, and water-to-powder ratio is 0.34. Powder oxide composition is: SiO2: 51.7, Al2O3: 29.1, Fe2O3: 4.76, CaO: 8.84. The powder fineness is 426.0 sqm. The amount of the dry fraction of Na2O from the activator solution is 15.17 kg. The amount of dry fraction in the activator of SiO2 is 30.64 kg, the amount of Na(OH) is 41.0 kg, with a molarity of 8.0. and 35.0 kg of extra water.The compressive strength for a cylindrical sample (100.0 mm/200.0 mm) after 3 days was? answer",Completion: 33.83
Prompt: "The formulation includes 350.0 kg of Fly Ash powder. 1716.0 kg of aggregate, and water-to-powder ratio is 0.2. Powder oxide composition is: SiO2: 61.3, Al2O3: 29.4, Fe2O3: 3.27, CaO: 1.21. The amount of the dry fraction of Na2O from the activator solution is 8.11 kg. The amount of dry fraction in the activator of SiO2 is 17.41 kg, the amount of Na(OH) is 118.09 kg, with a molarity of 16.0.The initial curing for this mix was 1.00 days, at 60.0°C.The compressive strength for a cubic sample (100.0 mm) after 28 days was? answer",Completion: 36.1
Prompt: "The formulation includes 397.0 kg of Fly Ash powder. 1716.0 kg of aggregate, and water-to-powder ratio is 0.25. Powder oxide composition is: SiO2: 65.6, Al2O3: 26.53, Fe2O3: 5.49, CaO: 0.31. The amount of the dry fraction of Na2O from the activator solution is 21.7 kg. The amount of dry fraction in the activator of SiO2 is 44.88 kg, the amount of Na(OH) is 51.0 kg, with a molarity of 10.0. The mix also includes 7.94 kg of superplasticizer.The initial curing for this mix was 1.00 days, at 60.0°C.The compressive strength for a cubic sample (100.0 mm) after 7 days was? answer",Completion: 32.05
