Repository: iterateccvoelker/LLM-s-can-Design-Sustainable-Concrete-a-Systematic-Benchmark-Code-

# Is-ChatGPT-all-you-need-for-Alkali-Activated-Concrete-Design

Results so far:

File: Results/95_quantile/RP_ID/experiment_11_RP_timestamp_20230719_204320.csv
Idx_Sample,Powderkg,Liquidkg,WC,Admixturekg,Aggregateskg,Fly_Ash_ratio,GGBFS_ratio,temperature,fc_28dGroundTruth
192.0,440.0,198.0,0.45,17.6,1746.0,0.7,0.3,25.0,34.86
84.0,370.0,166.5,0.45,14.8,1847.5,0.6,0.4,25.0,42.95
13.0,390.0,195.0,0.5,15.6,1799.0,0.5,0.5,25.0,60.08
89.0,380.0,190.0,0.5,15.2,1814.0,0.6,0.4,25.0,47.91
12.0,390.0,175.5,0.45,15.6,1818.5,0.5,0.5,25.0,56.1
184.0,420.0,189.0,0.45,16.8,1775.0,0.7,0.3,25.0,36.69
28.0,430.0,193.5,0.45,17.2,1760.5,0.5,0.5,25.0,54.14
132.0,390.0,175.5,0.45,15.6,1818.5,0.6,0.4,60.0,57.2
129.0,380.0,190.0,0.5,15.2,1814.0,0.6,0.4,60.0,59.03
53.0,390.0,195.0,0.5,15.6,1799.0,0.5,0.5,60.0,64.76

File: Results/95_quantile/RP_ID/experiment_11_RP_timestamp_20230719_204324.csv
Idx_Sample,Powderkg,Liquidkg,WC,Admixturekg,Aggregateskg,Fly_Ash_ratio,GGBFS_ratio,temperature,fc_28dGroundTruth
76.0,450.0,202.5,0.45,18.0,1731.5,0.5,0.5,60.0,54.97
178.0,400.0,220.0,0.55,16.0,1764.0,0.7,0.3,25.0,27.77
132.0,390.0,175.5,0.45,15.6,1818.5,0.6,0.4,60.0,57.2
230.0,430.0,236.5,0.55,17.2,1717.5,0.7,0.3,60.0,32.59
179.0,400.0,240.0,0.6,16.0,1744.0,0.7,0.3,25.0,25.3
68.0,430.0,193.5,0.45,17.2,1760.5,0.5,0.5,60.0,56.66
21.0,410.0,205.0,0.5,16.4,1769.0,0.5,0.5,25.0,60.28
120.0,360.0,162.0,0.45,14.4,1862.0,0.6,0.4,60.0,55.57
119.0,450.0,270.0,0.6,18.0,1664.0,0.6,0.4,25.0,45.68
131.0,380.0,228.0,0.6,15.2,1776.0,0.6,0.4,60.0,53.05

File: Results/95_quantile/RP_ID/experiment_12_RP_timestamp_20230719_204131.csv
Idx_Sample,Powderkg,Liquidkg,WC,Admixturekg,Aggregateskg,Fly_Ash_ratio,GGBFS_ratio,temperature,fc_28dGroundTruth
50.0,380.0,209.0,0.55,15.2,1795.0,0.5,0.5,60.0,52.46
224.0,420.0,189.0,0.45,16.8,1775.0,0.7,0.3,60.0,40.41
10.0,380.0,209.0,0.55,15.2,1795.0,0.5,0.5,25.0,49.86
101.0,410.0,205.0,0.5,16.4,1769.0,0.6,0.4,25.0,50.43
170.0,380.0,209.0,0.55,15.2,1795.0,0.7,0.3,25.0,29.43
66.0,420.0,231.0,0.55,16.8,1733.0,0.5,0.5,60.0,50.64
159.0,450.0,270.0,0.6,18.0,1664.0,0.6,0.4,60.0,49.83
151.0,430.0,258.0,0.6,17.2,1696.0,0.6,0.4,60.0,54.31
23.0,410.0,246.0,0.6,16.4,1728.0,0.5,0.5,25.0,47.43
125.0,370.0,185.0,0.5,14.8,1829.0,0.6,0.4,60.0,58.2

File: Results/95_quantile/RP_ID/experiment_13_RP_timestamp_20230719_204320.csv
Idx_Sample,Powderkg,Liquidkg,WC,Admixturekg,Aggregateskg,Fly_Ash_ratio,GGBFS_ratio,temperature,fc_28dGroundTruth
25.0,420.0,210.0,0.5,16.8,1754.0,0.5,0.5,25.0,60.38
100.0,410.0,184.5,0.45,16.4,1789.5,0.6,0.4,25.0,45.48
217.0,400.0,200.0,0.5,16.0,1784.0,0.7,0.3,60.0,43.19
211.0,380.0,228.0,0.6,15.2,1776.0,0.7,0.3,60.0,28.01
104.0,420.0,189.0,0.45,16.8,1775.0,0.6,0.4,25.0,46.08
123.0,360.0,216.0,0.6,14.4,1808.0,0.6,0.4,60.0,51.22
39.0,450.0,270.0,0.6,18.0,1664.0,0.5,0.5,25.0,47.64
124.0,370.0,166.5,0.45,14.8,1847.5,0.6,0.4,60.0,56.11
163.0,360.0,216.0,0.6,14.4,1808.0,0.7,0.3,25.0,25.71
51.0,380.0,228.0,0.6,15.2,1776.0,0.5,0.5,60.0,51.4

File: Results/95_quantile/RP_ID/experiment_15_RP_timestamp_20230719_200416.csv
Idx_Sample,Powderkg,Liquidkg,WC,Admixturekg,Aggregateskg,Fly_Ash_ratio,GGBFS_ratio,temperature,fc_28dGroundTruth
137.0,400.0,200.0,0.5,16.0,1784.0,0.6,0.4,60.0,60.68
70.0,430.0,236.5,0.55,17.2,1717.5,0.5,0.5,60.0,51.92
101.0,410.0,205.0,0.5,16.4,1769.0,0.6,0.4,25.0,50.43
147.0,420.0,252.0,0.6,16.8,1712.0,0.6,0.4,60.0,56.64
187.0,420.0,252.0,0.6,16.8,1712.0,0.7,0.3,25.0,25.11
87.0,370.0,222.0,0.6,14.8,1792.0,0.6,0.4,25.0,46.2
44.0,370.0,166.5,0.45,14.8,1847.5,0.5,0.5,60.0,61.22
100.0,410.0,184.5,0.45,16.4,1789.5,0.6,0.4,25.0,45.48
189.0,430.0,215.0,0.5,17.2,1739.0,0.7,0.3,25.0,38.43
24.0,420.0,189.0,0.45,16.8,1775.0,0.5,0.5,25.0,56.86

File: Results/95_quantile/RP_ID/experiment_15_RP_timestamp_20230719_204322.csv
Idx_Sample,Powderkg,Liquidkg,WC,Admixturekg,Aggregateskg,Fly_Ash_ratio,GGBFS_ratio,temperature,fc_28dGroundTruth
98.0,400.0,220.0,0.55,16.0,1764.0,0.6,0.4,25.0,45.38
22.0,410.0,225.5,0.55,16.4,1748.5,0.5,0.5,25.0,47.28
201.0,360.0,180.0,0.5,14.4,1844.0,0.7,0.3,60.0,42.56
221.0,410.0,205.0,0.5,16.4,1769.0,0.7,0.3,60.0,43.35
59.0,400.0,240.0,0.6,16.0,1744.0,0.5,0.5,60.0,50.41
141.0,410.0,205.0,0.5,16.4,1769.0,0.6,0.4,60.0,61.51
116.0,450.0,202.5,0.45,18.0,1731.5,0.6,0.4,25.0,45.88
86.0,370.0,203.5,0.55,14.8,1810.5,0.6,0.4,25.0,46.49
120.0,360.0,162.0,0.45,14.4,1862.0,0.6,0.4,60.0,55.57
229.0,430.0,215.0,0.5,17.2,1739.0,0.7,0.3,60.0,43.84

File: Results/95_quantile/RP_ID/experiment_16_RP_timestamp_20230719_204324.csv
Idx_Sample,Powderkg,Liquidkg,WC,Admixturekg,Aggregateskg,Fly_Ash_ratio,GGBFS_ratio,temperature,fc_28dGroundTruth
22.0,410.0,225.5,0.55,16.4,1748.5,0.5,0.5,25.0,47.28
21.0,410.0,205.0,0.5,16.4,1769.0,0.5,0.5,25.0,60.28
225.0,420.0,210.0,0.5,16.8,1754.0,0.7,0.3,60.0,43.5
162.0,360.0,198.0,0.55,14.4,1826.0,0.7,0.3,25.0,31.11
196.0,450.0,202.5,0.45,18.0,1731.5,0.7,0.3,25.0,33.81
103.0,410.0,246.0,0.6,16.4,1728.0,0.6,0.4,25.0,46.5
11.0,380.0,228.0,0.6,15.2,1776.0,0.5,0.5,25.0,46.98
209.0,380.0,190.0,0.5,15.2,1814.0,0.7,0.3,60.0,42.88
36.0,450.0,202.5,0.45,18.0,1731.5,0.5,0.5,25.0,48.91
231.0,430.0,258.0,0.6,17.2,1696.0,0.7,0.3,60.0,27.77

File: Results/95_quantile/RP_ID/experiment_19_RP_timestamp_20230719_204131.csv
Idx_Sample,Powderkg,Liquidkg,WC,Admixturekg,Aggregateskg,Fly_Ash_ratio,GGBFS_ratio,temperature,fc_28dGroundTruth
52.0,390.0,175.5,0.45,15.6,1818.5,0.5,0.5,60.0,59.73
146.0,420.0,231.0,0.55,16.8,1733.0,0.6,0.4,60.0,58.93
115.0,440.0,264.0,0.6,17.6,1680.0,0.6,0.4,25.0,46.01
224.0,420.0,189.0,0.45,16.8,1775.0,0.7,0.3,60.0,40.41
179.0,400.0,240.0,0.6,16.0,1744.0,0.7,0.3,25.0,25.3
197.0,450.0,225.0,0.5,18.0,1709.0,0.7,0.3,25.0,38.96
62.0,410.0,225.5,0.55,16.4,1748.5,0.5,0.5,60.0,51.07
125.0,370.0,185.0,0.5,14.8,1829.0,0.6,0.4,60.0,58.2
128.0,380.0,171.0,0.45,15.2,1833.0,0.6,0.4,60.0,56.66
188.0,430.0,193.5,0.45,17.2,1760.5,0.7,0.3,25.0,35.7

File: Results/95_quantile/RP_ID/experiment_19_RP_timestamp_20230719_204320.csv
Idx_Sample,Powderkg,Liquidkg,WC,Admixturekg,Aggregateskg,Fly_Ash_ratio,GGBFS_ratio,temperature,fc_28dGroundTruth
44.0,370.0,166.5,0.45,14.8,1847.5,0.5,0.5,60.0,61.22
116.0,450.0,202.5,0.45,18.0,1731.5,0.6,0.4,25.0,45.88
27.0,420.0,252.0,0.6,16.8,1712.0,0.5,0.5,25.0,47.57
87.0,370.0,222.0,0.6,14.8,1792.0,0.6,0.4,25.0,46.2
157.0,450.0,225.0,0.5,18.0,1709.0,0.6,0.4,60.0,61.3
156.0,450.0,202.5,0.45,18.0,1731.5,0.6,0.4,60.0,56.56
132.0,390.0,175.5,0.45,15.6,1818.5,0.6,0.4,60.0,57.2
36.0,450.0,202.5,0.45,18.0,1731.5,0.5,0.5,25.0,48.91
190.0,430.0,236.5,0.55,17.2,1717.5,0.7,0.3,25.0,26.01
225.0,420.0,210.0,0.5,16.8,1754.0,0.7,0.3,60.0,43.5

File: Results/95_quantile/RP_ID/experiment_1_RP_timestamp_20230719_203959.csv
Idx_Sample,Powderkg,Liquidkg,WC,Admixturekg,Aggregateskg,Fly_Ash_ratio,GGBFS_ratio,temperature,fc_28dGroundTruth
124.0,370.0,166.5,0.45,14.8,1847.5,0.6,0.4,60.0,56.11
191.0,430.0,258.0,0.6,17.2,1696.0,0.7,0.3,25.0,23.62
190.0,430.0,236.5,0.55,17.2,1717.5,0.7,0.3,25.0,26.01
44.0,370.0,166.5,0.45,14.8,1847.5,0.5,0.5,60.0,61.22
150.0,430.0,236.5,0.55,17.2,1717.5,0.6,0.4,60.0,57.37
221.0,410.0,205.0,0.5,16.4,1769.0,0.7,0.3,60.0,43.35
159.0,450.0,270.0,0.6,18.0,1664.0,0.6,0.4,60.0,49.83
188.0,430.0,193.5,0.45,17.2,1760.5,0.7,0.3,25.0,35.7
43.0,360.0,216.0,0.6,14.4,1808.0,0.5,0.5,60.0,52.4
143.0,410.0,246.0,0.6,16.4,1728.0,0.6,0.4,60.0,55.78

File: Results/95_quantile/RP_ID/experiment_1_RP_timestamp_20230719_204322.csv
Idx_Sample,Powderkg,Liquidkg,WC,Admixturekg,Aggregateskg,Fly_Ash_ratio,GGBFS_ratio,temperature,fc_28dGroundTruth
99.0,400.0,240.0,0.6,16.0,1744.0,0.6,0.4,25.0,46.42
173.0,390.0,195.0,0.5,15.6,1799.0,0.7,0.3,25.0,37.18
70.0,430.0,236.5,0.55,17.2,1717.5,0.5,0.5,60.0,51.92
31.0,430.0,258.0,0.6,17.2,1696.0,0.5,0.5,25.0,47.59
236.0,450.0,202.5,0.45,18.0,1731.5,0.7,0.3,60.0,38.63
32.0,440.0,198.0,0.45,17.6,1746.0,0.5,0.5,25.0,51.9
68.0,430.0,193.5,0.45,17.2,1760.5,0.5,0.5,60.0,56.66
24.0,420.0,189.0,0.45,16.8,1775.0,0.5,0.5,25.0,56.86
108.0,430.0,193.5,0.45,17.2,1760.5,0.6,0.4,25.0,46.01
44.0,370.0,166.5,0.45,14.8,1847.5,0.5,0.5,60.0,61.22

File: Results/95_quantile/RP_ID/experiment_1_RP_timestamp_20230719_204430.csv
Idx_Sample,Powderkg,Liquidkg,WC,Admixturekg,Aggregateskg,Fly_Ash_ratio,GGBFS_ratio,temperature,fc_28dGroundTruth
201.0,360.0,180.0,0.5,14.4,1844.0,0.7,0.3,60.0,42.56
37.0,450.0,225.0,0.5,18.0,1709.0,0.5,0.5,25.0,58.53
220.0,410.0,184.5,0.45,16.4,1789.5,0.7,0.3,60.0,40.59
125.0,370.0,185.0,0.5,14.8,1829.0,0.6,0.4,60.0,58.2
178.0,400.0,220.0,0.55,16.0,1764.0,0.7,0.3,25.0,27.77
58.0,400.0,220.0,0.55,16.0,1764.0,0.5,0.5,60.0,51.54
21.0,410.0,205.0,0.5,16.4,1769.0,0.5,0.5,25.0,60.28
141.0,410.0,205.0,0.5,16.4,1769.0,0.6,0.4,60.0,61.51
109.0,430.0,215.0,0.5,17.2,1739.0,0.6,0.4,25.0,51.04
150.0,430.0,236.5,0.55,17.2,1717.5,0.6,0.4,60.0,57.37

File: Results/95_quantile/RP_ID/experiment_20_RP_timestamp_20230719_204320.csv
Idx_Sample,Powderkg,Liquidkg,WC,Admixturekg,Aggregateskg,Fly_Ash_ratio,GGBFS_ratio,temperature,fc_28dGroundTruth
119.0,450.0,270.0,0.6,18.0,1664.0,0.6,0.4,25.0,45.68
80.0,360.0,162.0,0.45,14.4,1862.0,0.6,0.4,25.0,43.32
100.0,410.0,184.5,0.45,16.4,1789.5,0.6,0.4,25.0,45.48
93.0,390.0,195.0,0.5,15.6,1799.0,0.6,0.4,25.0,48.75
211.0,380.0,228.0,0.6,15.2,1776.0,0.7,0.3,60.0,28.01
37.0,450.0,225.0,0.5,18.0,1709.0,0.5,0.5,25.0,58.53
175.0,390.0,234.0,0.6,15.6,1760.0,0.7,0.3,25.0,25.4
105.0,420.0,210.0,0.5,16.8,1754.0,0.6,0.4,25.0,51.22
206.0,370.0,203.5,0.55,14.8,1810.5,0.7,0.3,60.0,33.49
69.0,430.0,215.0,0.5,17.2,1739.0,0.5,0.5,60.0,63.47

File: Results/95_quantile/RP_ID/experiment_22_RP_timestamp_20230719_204133.csv
Idx_Sample,Powderkg,Liquidkg,WC,Admixturekg,Aggregateskg,Fly_Ash_ratio,GGBFS_ratio,temperature,fc_28dGroundTruth
84.0,370.0,166.5,0.45,14.8,1847.5,0.6,0.4,25.0,42.95
24.0,420.0,189.0,0.45,16.8,1775.0,0.5,0.5,25.0,56.86
141.0,410.0,205.0,0.5,16.4,1769.0,0.6,0.4,60.0,61.51
126.0,370.0,203.5,0.55,14.8,1810.5,0.6,0.4,60.0,54.32
13.0,390.0,195.0,0.5,15.6,1799.0,0.5,0.5,25.0,60.08
186.0,420.0,231.0,0.55,16.8,1733.0,0.7,0.3,25.0,26.17
218.0,400.0,220.0,0.55,16.0,1764.0,0.7,0.3,60.0,32.12
91.0,380.0,228.0,0.6,15.2,1776.0,0.6,0.4,25.0,46.27
67.0,420.0,252.0,0.6,16.8,1712.0,0.5,0.5,60.0,49.44
11.0,380.0,228.0,0.6,15.2,1776.0,0.5,0.5,25.0,46.98

File: Results/95_quantile/RP_ID/experiment_22_RP_timestamp_20230719_204320.csv
Idx_Sample,Powderkg,Liquidkg,WC,Admixturekg,Aggregateskg,Fly_Ash_ratio,GGBFS_ratio,temperature,fc_28dGroundTruth
180.0,410.0,184.5,0.45,16.4,1789.5,0.7,0.3,25.0,36.24
47.0,370.0,222.0,0.6,14.8,1792.0,0.5,0.5,60.0,51.9
178.0,400.0,220.0,0.55,16.0,1764.0,0.7,0.3,25.0,27.77
195.0,440.0,264.0,0.6,17.6,1680.0,0.7,0.3,25.0,22.4
26.0,420.0,231.0,0.55,16.8,1733.0,0.5,0.5,25.0,46.48
5.0,370.0,185.0,0.5,14.8,1829.0,0.5,0.5,25.0,59.88
138.0,400.0,220.0,0.55,16.0,1764.0,0.6,0.4,60.0,57.12
109.0,430.0,215.0,0.5,17.2,1739.0,0.6,0.4,25.0,51.04
108.0,430.0,193.5,0.45,17.2,1760.5,0.6,0.4,25.0,46.01
66.0,420.0,231.0,0.55,16.8,1733.0,0.5,0.5,60.0,50.64

File: Results/95_quantile/RP_ID/experiment_23_RP_timestamp_20230719_204430.csv
Idx_Sample,Powderkg,Liquidkg,WC,Admixturekg,Aggregateskg,Fly_Ash_ratio,GGBFS_ratio,temperature,fc_28dGroundTruth
228.0,430.0,193.5,0.45,17.2,1760.5,0.7,0.3,60.0,39.8
64.0,420.0,189.0,0.45,16.8,1775.0,0.5,0.5,60.0,57.54
234.0,440.0,242.0,0.55,17.6,1702.0,0.7,0.3,60.0,33.95
189.0,430.0,215.0,0.5,17.2,1739.0,0.7,0.3,25.0,38.43
166.0,370.0,203.5,0.55,14.8,1810.5,0.7,0.3,25.0,30.27
78.0,450.0,247.5,0.55,18.0,1686.5,0.5,0.5,60.0,54.38
164.0,370.0,166.5,0.45,14.8,1847.5,0.7,0.3,25.0,34.31
221.0,410.0,205.0,0.5,16.4,1769.0,0.7,0.3,60.0,43.35
179.0,400.0,240.0,0.6,16.0,1744.0,0.7,0.3,25.0,25.3
125.0,370.0,185.0,0.5,14.8,1829.0,0.6,0.4,60.0,58.2

File: Results/95_quantile/RP_ID/experiment_24_RP_timestamp_20230719_204131.csv
Idx_Sample,Powderkg,Liquidkg,WC,Admixturekg,Aggregateskg,Fly_Ash_ratio,GGBFS_ratio,temperature,fc_28dGroundTruth
99.0,400.0,240.0,0.6,16.0,1744.0,0.6,0.4,25.0,46.42
51.0,380.0,228.0,0.6,15.2,1776.0,0.5,0.5,60.0,51.4
47.0,370.0,222.0,0.6,14.8,1792.0,0.5,0.5,60.0,51.9
46.0,370.0,203.5,0.55,14.8,1810.5,0.5,0.5,60.0,52.93
129.0,380.0,190.0,0.5,15.2,1814.0,0.6,0.4,60.0,59.03
48.0,380.0,171.0,0.45,15.2,1833.0,0.5,0.5,60.0,60.47
36.0,450.0,202.5,0.45,18.0,1731.5,0.5,0.5,25.0,48.91
147.0,420.0,252.0,0.6,16.8,1712.0,0.6,0.4,60.0,56.64
87.0,370.0,222.0,0.6,14.8,1792.0,0.6,0.4,25.0,46.2
53.0,390.0,195.0,0.5,15.6,1799.0,0.5,0.5,60.0,64.76

File: Results/95_quantile/RP_ID/experiment_25_RP_timestamp_20230719_200416.csv
Idx_Sample,Powderkg,Liquidkg,WC,Admixturekg,Aggregateskg,Fly_Ash_ratio,GGBFS_ratio,temperature,fc_28dGroundTruth
83.0,360.0,216.0,0.6,14.4,1808.0,0.6,0.4,25.0,43.38
113.0,440.0,220.0,0.5,17.6,1724.0,0.6,0.4,25.0,50.89
142.0,410.0,225.5,0.55,16.4,1748.5,0.6,0.4,60.0,58.06
202.0,360.0,198.0,0.55,14.4,1826.0,0.7,0.3,60.0,33.94
4.0,370.0,166.5,0.45,14.8,1847.5,0.5,0.5,25.0,55.62
50.0,380.0,209.0,0.55,15.2,1795.0,0.5,0.5,60.0,52.46
156.0,450.0,202.5,0.45,18.0,1731.5,0.6,0.4,60.0,56.56
175.0,390.0,234.0,0.6,15.6,1760.0,0.7,0.3,25.0,25.4
106.0,420.0,231.0,0.55,16.8,1733.0,0.6,0.4,25.0,44.67
96.0,400.0,180.0,0.45,16.0,1804.0,0.6,0.4,25.0,44.85

File: Results/95_quantile/RP_ID/experiment_27_RP_timestamp_20230719_204322.csv
Idx_Sample,Powderkg,Liquidkg,WC,Admixturekg,Aggregateskg,Fly_Ash_ratio,GGBFS_ratio,temperature,fc_28dGroundTruth
189.0,430.0,215.0,0.5,17.2,1739.0,0.7,0.3,25.0,38.43
201.0,360.0,180.0,0.5,14.4,1844.0,0.7,0.3,60.0,42.56
176.0,400.0,180.0,0.45,16.0,1804.0,0.7,0.3,25.0,35.76
185.0,420.0,210.0,0.5,16.8,1754.0,0.7,0.3,25.0,38.16
110.0,430.0,236.5,0.55,17.2,1717.5,0.6,0.4,25.0,43.71
52.0,390.0,175.5,0.45,15.6,1818.5,0.5,0.5,60.0,59.73
32.0,440.0,198.0,0.45,17.6,1746.0,0.5,0.5,25.0,51.9
180.0,410.0,184.5,0.45,16.4,1789.5,0.7,0.3,25.0,36.24
68.0,430.0,193.5,0.45,17.2,1760.5,0.5,0.5,60.0,56.66
41.0,360.0,180.0,0.5,14.4,1844.0,0.5,0.5,60.0,65.26

File: Results/95_quantile/RP_ID/experiment_28_RP_timestamp_20230719_204324.csv
Idx_Sample,Powderkg,Liquidkg,WC,Admixturekg,Aggregateskg,Fly_Ash_ratio,GGBFS_ratio,temperature,fc_28dGroundTruth
128.0,380.0,171.0,0.45,15.2,1833.0,0.6,0.4,60.0,56.66
13.0,390.0,195.0,0.5,15.6,1799.0,0.5,0.5,25.0,60.08
161.0,360.0,180.0,0.5,14.4,1844.0,0.7,0.3,25.0,36.19
223.0,410.0,246.0,0.6,16.4,1728.0,0.7,0.3,60.0,27.16
103.0,410.0,246.0,0.6,16.4,1728.0,0.6,0.4,25.0,46.5
99.0,400.0,240.0,0.6,16.0,1744.0,0.6,0.4,25.0,46.42
81.0,360.0,180.0,0.5,14.4,1844.0,0.6,0.4,25.0,47.92
231.0,430.0,258.0,0.6,17.2,1696.0,0.7,0.3,60.0,27.77
5.0,370.0,185.0,0.5,14.8,1829.0,0.5,0.5,25.0,59.88
185.0,420.0,210.0,0.5,16.8,1754.0,0.7,0.3,25.0,38.16

File: Results/95_quantile/RP_ID/experiment_2_RP_timestamp_20230719_204430.csv
Idx_Sample,Powderkg,Liquidkg,WC,Admixturekg,Aggregateskg,Fly_Ash_ratio,GGBFS_ratio,temperature,fc_28dGroundTruth
32.0,440.0,198.0,0.45,17.6,1746.0,0.5,0.5,25.0,51.9
177.0,400.0,200.0,0.5,16.0,1784.0,0.7,0.3,25.0,37.52
10.0,380.0,209.0,0.55,15.2,1795.0,0.5,0.5,25.0,49.86
230.0,430.0,236.5,0.55,17.2,1717.5,0.7,0.3,60.0,32.59
233.0,440.0,220.0,0.5,17.6,1724.0,0.7,0.3,60.0,44.18
88.0,380.0,171.0,0.45,15.2,1833.0,0.6,0.4,25.0,43.58
150.0,430.0,236.5,0.55,17.2,1717.5,0.6,0.4,60.0,57.37
204.0,370.0,166.5,0.45,14.8,1847.5,0.7,0.3,60.0,41.34
161.0,360.0,180.0,0.5,14.4,1844.0,0.7,0.3,25.0,36.19
45.0,370.0,185.0,0.5,14.8,1829.0,0.5,0.5,60.0,65.09

File: Results/95_quantile/RP_ID/experiment_30_RP_timestamp_20230719_204131.csv
Idx_Sample,Powderkg,Liquidkg,WC,Admixturekg,Aggregateskg,Fly_Ash_ratio,GGBFS_ratio,temperature,fc_28dGroundTruth
79.0,450.0,270.0,0.6,18.0,1664.0,0.5,0.5,60.0,53.79
127.0,370.0,222.0,0.6,14.8,1792.0,0.6,0.4,60.0,52.13
114.0,440.0,242.0,0.55,17.6,1702.0,0.6,0.4,25.0,42.91
88.0,380.0,171.0,0.45,15.2,1833.0,0.6,0.4,25.0,43.58
213.0,390.0,195.0,0.5,15.6,1799.0,0.7,0.3,60.0,43.03
202.0,360.0,198.0,0.55,14.4,1826.0,0.7,0.3,60.0,33.94
60.0,410.0,184.5,0.45,16.4,1789.5,0.5,0.5,60.0,58.24
222.0,410.0,225.5,0.55,16.4,1748.5,0.7,0.3,60.0,31.67
126.0,370.0,203.5,0.55,14.8,1810.5,0.6,0.4,60.0,54.32
56.0,400.0,180.0,0.45,16.0,1804.0,0.5,0.5,60.0,58.98

File: Results/95_quantile/RP_ID/experiment_30_RP_timestamp_20230719_204322.csv
Idx_Sample,Powderkg,Liquidkg,WC,Admixturekg,Aggregateskg,Fly_Ash_ratio,GGBFS_ratio,temperature,fc_28dGroundTruth
10.0,380.0,209.0,0.55,15.2,1795.0,0.5,0.5,25.0,49.86
224.0,420.0,189.0,0.45,16.8,1775.0,0.7,0.3,60.0,40.41
137.0,400.0,200.0,0.5,16.0,1784.0,0.6,0.4,60.0,60.68
222.0,410.0,225.5,0.55,16.4,1748.5,0.7,0.3,60.0,31.67
225.0,420.0,210.0,0.5,16.8,1754.0,0.7,0.3,60.0,43.5
17.0,400.0,200.0,0.5,16.0,1784.0,0.5,0.5,25.0,60.18
22.0,410.0,225.5,0.55,16.4,1748.5,0.5,0.5,25.0,47.28
30.0,430.0,236.5,0.55,17.2,1717.5,0.5,0.5,25.0,47.15
187.0,420.0,252.0,0.6,16.8,1712.0,0.7,0.3,25.0,25.11
23.0,410.0,246.0,0.6,16.4,1728.0,0.5,0.5,25.0,47.43

File: Results/95_quantile/RP_ID/experiment_3_RP_timestamp_20230719_204131.csv
Idx_Sample,Powderkg,Liquidkg,WC,Admixturekg,Aggregateskg,Fly_Ash_ratio,GGBFS_ratio,temperature,fc_28dGroundTruth
175.0,390.0,234.0,0.6,15.6,1760.0,0.7,0.3,25.0,25.4
208.0,380.0,171.0,0.45,15.2,1833.0,0.7,0.3,60.0,41.15
155.0,440.0,264.0,0.6,17.6,1680.0,0.6,0.4,60.0,51.98
18.0,400.0,220.0,0.55,16.0,1764.0,0.5,0.5,25.0,48.14
92.0,390.0,175.5,0.45,15.6,1818.5,0.6,0.4,25.0,44.21
136.0,400.0,180.0,0.45,16.0,1804.0,0.6,0.4,60.0,57.75
98.0,400.0,220.0,0.55,16.0,1764.0,0.6,0.4,25.0,45.38
185.0,420.0,210.0,0.5,16.8,1754.0,0.7,0.3,25.0,38.16
71.0,430.0,258.0,0.6,17.2,1696.0,0.5,0.5,60.0,50.93
180.0,410.0,184.5,0.45,16.4,1789.5,0.7,0.3,25.0,36.24

File: Results/95_quantile/RP_ID/experiment_4_RP_timestamp_20230719_204320.csv
Idx_Sample,Powderkg,Liquidkg,WC,Admixturekg,Aggregateskg,Fly_Ash_ratio,GGBFS_ratio,temperature,fc_28dGroundTruth
191.0,430.0,258.0,0.6,17.2,1696.0,0.7,0.3,25.0,23.62
210.0,380.0,209.0,0.55,15.2,1795.0,0.7,0.3,60.0,33.03
194.0,440.0,242.0,0.55,17.6,1702.0,0.7,0.3,25.0,25.88
28.0,430.0,193.5,0.45,17.2,1760.5,0.5,0.5,25.0,54.14
98.0,400.0,220.0,0.55,16.0,1764.0,0.6,0.4,25.0,45.38
70.0,430.0,236.5,0.55,17.2,1717.5,0.5,0.5,60.0,51.92
113.0,440.0,220.0,0.5,17.6,1724.0,0.6,0.4,25.0,50.89
215.0,390.0,234.0,0.6,15.6,1760.0,0.7,0.3,60.0,27.73
27.0,420.0,252.0,0.6,16.8,1712.0,0.5,0.5,25.0,47.57
122.0,360.0,198.0,0.55,14.4,1826.0,0.6,0.4,60.0,53.39

File: Results/95_quantile/RP_ID/experiment_4_RP_timestamp_20230719_204430.csv
Idx_Sample,Powderkg,Liquidkg,WC,Admixturekg,Aggregateskg,Fly_Ash_ratio,GGBFS_ratio,temperature,fc_28dGroundTruth
96.0,400.0,180.0,0.45,16.0,1804.0,0.6,0.4,25.0,44.85
75.0,440.0,264.0,0.6,17.6,1680.0,0.5,0.5,60.0,52.42
18.0,400.0,220.0,0.55,16.0,1764.0,0.5,0.5,25.0,48.14
113.0,440.0,220.0,0.5,17.6,1724.0,0.6,0.4,25.0,50.89
199.0,450.0,270.0,0.6,18.0,1664.0,0.7,0.3,25.0,20.76
103.0,410.0,246.0,0.6,16.4,1728.0,0.6,0.4,25.0,46.5
136.0,400.0,180.0,0.45,16.0,1804.0,0.6,0.4,60.0,57.75
67.0,420.0,252.0,0.6,16.8,1712.0,0.5,0.5,60.0,49.44
68.0,430.0,193.5,0.45,17.2,1760.5,0.5,0.5,60.0,56.66
135.0,390.0,234.0,0.6,15.6,1760.0,0.6,0.4,60.0,53.96

File: Results/95_quantile/RP_ID/experiment_5_RP_timestamp_20230719_200416.csv
Idx_Sample,Powderkg,Liquidkg,WC,Admixturekg,Aggregateskg,Fly_Ash_ratio,GGBFS_ratio,temperature,fc_28dGroundTruth
36.0,450.0,202.5,0.45,18.0,1731.5,0.5,0.5,25.0,48.91
11.0,380.0,228.0,0.6,15.2,1776.0,0.5,0.5,25.0,46.98
118.0,450.0,247.5,0.55,18.0,1686.5,0.6,0.4,25.0,41.85
120.0,360.0,162.0,0.45,14.4,1862.0,0.6,0.4,60.0,55.57
155.0,440.0,264.0,0.6,17.6,1680.0,0.6,0.4,60.0,51.98
226.0,420.0,231.0,0.55,16.8,1733.0,0.7,0.3,60.0,31.24
215.0,390.0,234.0,0.6,15.6,1760.0,0.7,0.3,60.0,27.73
130.0,380.0,209.0,0.55,15.2,1795.0,0.6,0.4,60.0,55.26
92.0,390.0,175.5,0.45,15.6,1818.5,0.6,0.4,25.0,44.21
74.0,440.0,242.0,0.55,17.6,1702.0,0.5,0.5,60.0,53.2

File: Results/95_quantile/RP_ID/experiment_5_RP_timestamp_20230719_204133.csv
Idx_Sample,Powderkg,Liquidkg,WC,Admixturekg,Aggregateskg,Fly_Ash_ratio,GGBFS_ratio,temperature,fc_28dGroundTruth
33.0,440.0,220.0,0.5,17.6,1724.0,0.5,0.5,25.0,59.23
170.0,380.0,209.0,0.55,15.2,1795.0,0.7,0.3,25.0,29.43
161.0,360.0,180.0,0.5,14.4,1844.0,0.7,0.3,25.0,36.19
24.0,420.0,189.0,0.45,16.8,1775.0,0.5,0.5,25.0,56.86
80.0,360.0,162.0,0.45,14.4,1862.0,0.6,0.4,25.0,43.32
1.0,360.0,180.0,0.5,14.4,1844.0,0.5,0.5,25.0,59.79
88.0,380.0,171.0,0.45,15.2,1833.0,0.6,0.4,25.0,43.58
207.0,370.0,222.0,0.6,14.8,1792.0,0.7,0.3,60.0,28.3
174.0,390.0,214.5,0.55,15.6,1779.5,0.7,0.3,25.0,28.6
129.0,380.0,190.0,0.5,15.2,1814.0,0.6,0.4,60.0,59.03

File: Results/95_quantile/RP_ID/experiment_6_RP_timestamp_20230719_200416.csv
Idx_Sample,Powderkg,Liquidkg,WC,Admixturekg,Aggregateskg,Fly_Ash_ratio,GGBFS_ratio,temperature,fc_28dGroundTruth
38.0,450.0,247.5,0.55,18.0,1686.5,0.5,0.5,25.0,48.45
129.0,380.0,190.0,0.5,15.2,1814.0,0.6,0.4,60.0,59.03
47.0,370.0,222.0,0.6,14.8,1792.0,0.5,0.5,60.0,51.9
80.0,360.0,162.0,0.45,14.4,1862.0,0.6,0.4,25.0,43.32
238.0,450.0,247.5,0.55,18.0,1686.5,0.7,0.3,60.0,35.2
180.0,410.0,184.5,0.45,16.4,1789.5,0.7,0.3,25.0,36.24
218.0,400.0,220.0,0.55,16.0,1764.0,0.7,0.3,60.0,32.12
121.0,360.0,180.0,0.5,14.4,1844.0,0.6,0.4,60.0,57.37
204.0,370.0,166.5,0.45,14.8,1847.5,0.7,0.3,60.0,41.34
135.0,390.0,234.0,0.6,15.6,1760.0,0.6,0.4,60.0,53.96

File: Results/95_quantile/RP_ID/experiment_6_RP_timestamp_20230719_204430.csv
Idx_Sample,Powderkg,Liquidkg,WC,Admixturekg,Aggregateskg,Fly_Ash_ratio,GGBFS_ratio,temperature,fc_28dGroundTruth
223.0,410.0,246.0,0.6,16.4,1728.0,0.7,0.3,60.0,27.16
14.0,390.0,214.5,0.55,15.6,1779.5,0.5,0.5,25.0,49.0
172.0,390.0,175.5,0.45,15.6,1818.5,0.7,0.3,25.0,38.27
229.0,430.0,215.0,0.5,17.2,1739.0,0.7,0.3,60.0,43.84
35.0,440.0,264.0,0.6,17.6,1680.0,0.5,0.5,25.0,47.61
185.0,420.0,210.0,0.5,16.8,1754.0,0.7,0.3,25.0,38.16
106.0,420.0,231.0,0.55,16.8,1733.0,0.6,0.4,25.0,44.67
34.0,440.0,242.0,0.55,17.6,1702.0,0.5,0.5,25.0,47.71
32.0,440.0,198.0,0.45,17.6,1746.0,0.5,0.5,25.0,51.9
63.0,410.0,246.0,0.6,16.4,1728.0,0.5,0.5,60.0,49.91

File: Results/95_quantile/RP_ID/experiment_7_RP_timestamp_20230719_203959.csv
Idx_Sample,Powderkg,Liquidkg,WC,Admixturekg,Aggregateskg,Fly_Ash_ratio,GGBFS_ratio,temperature,fc_28dGroundTruth
220.0,410.0,184.5,0.45,16.4,1789.5,0.7,0.3,60.0,40.59
80.0,360.0,162.0,0.45,14.4,1862.0,0.6,0.4,25.0,43.32
60.0,410.0,184.5,0.45,16.4,1789.5,0.5,0.5,60.0,58.24
238.0,450.0,247.5,0.55,18.0,1686.5,0.7,0.3,60.0,35.2
105.0,420.0,210.0,0.5,16.8,1754.0,0.6,0.4,25.0,51.22
93.0,390.0,195.0,0.5,15.6,1799.0,0.6,0.4,25.0,48.75
224.0,420.0,189.0,0.45,16.8,1775.0,0.7,0.3,60.0,40.41
59.0,400.0,240.0,0.6,16.0,1744.0,0.5,0.5,60.0,50.41
95.0,390.0,234.0,0.6,15.6,1760.0,0.6,0.4,25.0,46.35
141.0,410.0,205.0,0.5,16.4,1769.0,0.6,0.4,60.0,61.51

File: Results/95_quantile/RP_ID/experiment_7_RP_timestamp_20230719_204430.csv
Idx_Sample,Powderkg,Liquidkg,WC,Admixturekg,Aggregateskg,Fly_Ash_ratio,GGBFS_ratio,temperature,fc_28dGroundTruth
20.0,410.0,184.5,0.45,16.4,1789.5,0.5,0.5,25.0,56.62
3.0,360.0,216.0,0.6,14.4,1808.0,0.5,0.5,25.0,46.68
129.0,380.0,190.0,0.5,15.2,1814.0,0.6,0.4,60.0,59.03
159.0,450.0,270.0,0.6,18.0,1664.0,0.6,0.4,60.0,49.83
85.0,370.0,185.0,0.5,14.8,1829.0,0.6,0.4,25.0,48.47
205.0,370.0,185.0,0.5,14.8,1829.0,0.7,0.3,60.0,42.72
217.0,400.0,200.0,0.5,16.0,1784.0,0.7,0.3,60.0,43.19
122.0,360.0,198.0,0.55,14.4,1826.0,0.6,0.4,60.0,53.39
236.0,450.0,202.5,0.45,18.0,1731.5,0.7,0.3,60.0,38.63
127.0,370.0,222.0,0.6,14.8,1792.0,0.6,0.4,60.0,52.13

File: Results/95_quantile/RP_ID/experiment_8_RP_timestamp_20230719_204133.csv
Idx_Sample,Powderkg,Liquidkg,WC,Admixturekg,Aggregateskg,Fly_Ash_ratio,GGBFS_ratio,temperature,fc_28dGroundTruth
228.0,430.0,193.5,0.45,17.2,1760.5,0.7,0.3,60.0,39.8
24.0,420.0,189.0,0.45,16.8,1775.0,0.5,0.5,25.0,56.86
104.0,420.0,189.0,0.45,16.8,1775.0,0.6,0.4,25.0,46.08
6.0,370.0,203.5,0.55,14.8,1810.5,0.5,0.5,25.0,50.73
60.0,410.0,184.5,0.45,16.4,1789.5,0.5,0.5,60.0,58.24
233.0,440.0,220.0,0.5,17.6,1724.0,0.7,0.3,60.0,44.18
110.0,430.0,236.5,0.55,17.2,1717.5,0.6,0.4,25.0,43.71
201.0,360.0,180.0,0.5,14.4,1844.0,0.7,0.3,60.0,42.56
11.0,380.0,228.0,0.6,15.2,1776.0,0.5,0.5,25.0,46.98
65.0,420.0,210.0,0.5,16.8,1754.0,0.5,0.5,60.0,64.28

File: Results/95_quantile/RP_ID/experiment_9_RP_timestamp_20230719_204320.csv
Idx_Sample,Powderkg,Liquidkg,WC,Admixturekg,Aggregateskg,Fly_Ash_ratio,GGBFS_ratio,temperature,fc_28dGroundTruth
137.0,400.0,200.0,0.5,16.0,1784.0,0.6,0.4,60.0,60.68
72.0,440.0,198.0,0.45,17.6,1746.0,0.5,0.5,60.0,55.78
121.0,360.0,180.0,0.5,14.4,1844.0,0.6,0.4,60.0,57.37
236.0,450.0,202.5,0.45,18.0,1731.5,0.7,0.3,60.0,38.63
21.0,410.0,205.0,0.5,16.4,1769.0,0.5,0.5,25.0,60.28
63.0,410.0,246.0,0.6,16.4,1728.0,0.5,0.5,60.0,49.91
31.0,430.0,258.0,0.6,17.2,1696.0,0.5,0.5,25.0,47.59
114.0,440.0,242.0,0.55,17.6,1702.0,0.6,0.4,25.0,42.91
224.0,420.0,189.0,0.45,16.8,1775.0,0.7,0.3,60.0,40.41
194.0,440.0,242.0,0.55,17.6,1702.0,0.7,0.3,25.0,25.88
