Repository: iterateccvoelker/LLM-s-can-Design-Sustainable-Concrete-a-Systematic-Benchmark-Code-

# Is-ChatGPT-all-you-need-for-Alkali-Activated-Concrete-Design

Results so far:

File: Results/BO/experiment_10_initialsample_4_kernel_1**2_*_RBF(length_scale=10)_timestamp_1690279404.csv
Idx_Sample,Powderkg,Liquidkg,WC,Admixturekg,Aggregateskg,Fly_Ash_ratio,GGBFS_ratio,temperature,fc_28dGroundTruth
83.0,360.0,216.0,0.6,14.4,1808.0,0.6,0.4,25.0,43.38
177.0,400.0,200.0,0.5,16.0,1784.0,0.7,0.3,25.0,37.52
183.0,410.0,246.0,0.6,16.4,1728.0,0.7,0.3,25.0,25.2
90.0,380.0,209.0,0.55,15.2,1795.0,0.6,0.4,25.0,46.12
0.0,360.0,162.0,0.45,14.4,1862.0,0.5,0.5,25.0,55.37
158.0,450.0,247.5,0.55,18.0,1686.5,0.6,0.4,60.0,54.38
159.0,450.0,270.0,0.6,18.0,1664.0,0.6,0.4,60.0,49.83
155.0,440.0,264.0,0.6,17.6,1680.0,0.6,0.4,60.0,51.98
154.0,440.0,242.0,0.55,17.6,1702.0,0.6,0.4,60.0,55.82
151.0,430.0,258.0,0.6,17.2,1696.0,0.6,0.4,60.0,54.31
1.0,360.0,180.0,0.5,14.4,1844.0,0.5,0.5,25.0,59.79
2.0,360.0,198.0,0.55,14.4,1826.0,0.5,0.5,25.0,51.61
3.0,360.0,216.0,0.6,14.4,1808.0,0.5,0.5,25.0,46.68
4.0,370.0,166.5,0.45,14.8,1847.5,0.5,0.5,25.0,55.62

File: Results/BO/experiment_11_initialsample_4_kernel_1**2_*_RBF(length_scale=10)_timestamp_1690279404.csv
Idx_Sample,Powderkg,Liquidkg,WC,Admixturekg,Aggregateskg,Fly_Ash_ratio,GGBFS_ratio,temperature,fc_28dGroundTruth
191.0,430.0,258.0,0.6,17.2,1696.0,0.7,0.3,25.0,23.62
53.0,390.0,195.0,0.5,15.6,1799.0,0.5,0.5,60.0,64.76
167.0,370.0,222.0,0.6,14.8,1792.0,0.7,0.3,25.0,25.6
60.0,410.0,184.5,0.45,16.4,1789.5,0.5,0.5,60.0,58.24
158.0,450.0,247.5,0.55,18.0,1686.5,0.6,0.4,60.0,54.38
154.0,440.0,242.0,0.55,17.6,1702.0,0.6,0.4,60.0,55.82
150.0,430.0,236.5,0.55,17.2,1717.5,0.6,0.4,60.0,57.37
79.0,450.0,270.0,0.6,18.0,1664.0,0.5,0.5,60.0,53.79
75.0,440.0,264.0,0.6,17.6,1680.0,0.5,0.5,60.0,52.42
0.0,360.0,162.0,0.45,14.4,1862.0,0.5,0.5,25.0,55.37
1.0,360.0,180.0,0.5,14.4,1844.0,0.5,0.5,25.0,59.79
2.0,360.0,198.0,0.55,14.4,1826.0,0.5,0.5,25.0,51.61
3.0,360.0,216.0,0.6,14.4,1808.0,0.5,0.5,25.0,46.68
4.0,370.0,166.5,0.45,14.8,1847.5,0.5,0.5,25.0,55.62

File: Results/BO/experiment_11_initialsample_4_kernel_1**2_*_RBF(length_scale=10)_timestamp_1690284352.csv
Idx_Sample,Powderkg,Liquidkg,WC,Admixturekg,Aggregateskg,Fly_Ash_ratio,GGBFS_ratio,temperature,fc_28dGroundTruth
121.0,360.0,180.0,0.5,14.4,1844.0,0.6,0.4,60.0,57.37
105.0,420.0,210.0,0.5,16.8,1754.0,0.6,0.4,25.0,51.22
153.0,440.0,220.0,0.5,17.6,1724.0,0.6,0.4,60.0,61.61
175.0,390.0,234.0,0.6,15.6,1760.0,0.7,0.3,25.0,25.4
158.0,450.0,247.5,0.55,18.0,1686.5,0.6,0.4,60.0,54.38
154.0,440.0,242.0,0.55,17.6,1702.0,0.6,0.4,60.0,55.82
0.0,360.0,162.0,0.45,14.4,1862.0,0.5,0.5,25.0,55.37
157.0,450.0,225.0,0.5,18.0,1709.0,0.6,0.4,60.0,61.3
150.0,430.0,236.5,0.55,17.2,1717.5,0.6,0.4,60.0,57.37
1.0,360.0,180.0,0.5,14.4,1844.0,0.5,0.5,25.0,59.79
2.0,360.0,198.0,0.55,14.4,1826.0,0.5,0.5,25.0,51.61
3.0,360.0,216.0,0.6,14.4,1808.0,0.5,0.5,25.0,46.68
4.0,370.0,166.5,0.45,14.8,1847.5,0.5,0.5,25.0,55.62
5.0,370.0,185.0,0.5,14.8,1829.0,0.5,0.5,25.0,59.88

File: Results/BO/experiment_12_initialsample_4_kernel_1**2_*_Matern(length_scale=10,_nu=1.5)_timestamp_20230719_094616.csv
Idx_Sample,Powderkg,Liquidkg,WC,Admixturekg,Aggregateskg,Fly_Ash_ratio,GGBFS_ratio,temperature,fc_28dGroundTruth
35.0,440.0,264.0,0.6,17.6,1680.0,0.5,0.5,25.0,47.61
2.0,360.0,198.0,0.55,14.4,1826.0,0.5,0.5,25.0,51.61
130.0,380.0,209.0,0.55,15.2,1795.0,0.6,0.4,60.0,55.26
76.0,450.0,202.5,0.45,18.0,1731.5,0.5,0.5,60.0,54.97
78.0,450.0,247.5,0.55,18.0,1686.5,0.5,0.5,60.0,54.38
74.0,440.0,242.0,0.55,17.6,1702.0,0.5,0.5,60.0,53.2
70.0,430.0,236.5,0.55,17.2,1717.5,0.5,0.5,60.0,51.92
38.0,450.0,247.5,0.55,18.0,1686.5,0.5,0.5,25.0,48.45
66.0,420.0,231.0,0.55,16.8,1733.0,0.5,0.5,60.0,50.64
34.0,440.0,242.0,0.55,17.6,1702.0,0.5,0.5,25.0,47.71
30.0,430.0,236.5,0.55,17.2,1717.5,0.5,0.5,25.0,47.15
62.0,410.0,225.5,0.55,16.4,1748.5,0.5,0.5,60.0,51.07
26.0,420.0,231.0,0.55,16.8,1733.0,0.5,0.5,25.0,46.48
58.0,400.0,220.0,0.55,16.0,1764.0,0.5,0.5,60.0,51.54

File: Results/BO/experiment_12_initialsample_4_kernel_1**2_*_RBF(length_scale=10)_timestamp_1690279404.csv
Idx_Sample,Powderkg,Liquidkg,WC,Admixturekg,Aggregateskg,Fly_Ash_ratio,GGBFS_ratio,temperature,fc_28dGroundTruth
217.0,400.0,200.0,0.5,16.0,1784.0,0.7,0.3,60.0,43.19
214.0,390.0,214.5,0.55,15.6,1779.5,0.7,0.3,60.0,32.58
171.0,380.0,228.0,0.6,15.2,1776.0,0.7,0.3,25.0,25.5
179.0,400.0,240.0,0.6,16.0,1744.0,0.7,0.3,25.0,25.3
0.0,360.0,162.0,0.45,14.4,1862.0,0.5,0.5,25.0,55.37
238.0,450.0,247.5,0.55,18.0,1686.5,0.7,0.3,60.0,35.2
198.0,450.0,247.5,0.55,18.0,1686.5,0.7,0.3,25.0,25.71
1.0,360.0,180.0,0.5,14.4,1844.0,0.5,0.5,25.0,59.79
2.0,360.0,198.0,0.55,14.4,1826.0,0.5,0.5,25.0,51.61
3.0,360.0,216.0,0.6,14.4,1808.0,0.5,0.5,25.0,46.68
4.0,370.0,166.5,0.45,14.8,1847.5,0.5,0.5,25.0,55.62
5.0,370.0,185.0,0.5,14.8,1829.0,0.5,0.5,25.0,59.88
6.0,370.0,203.5,0.55,14.8,1810.5,0.5,0.5,25.0,50.73
7.0,370.0,222.0,0.6,14.8,1792.0,0.5,0.5,25.0,46.84

File: Results/BO/experiment_12_initialsample_4_kernel_1**2_*_RBF(length_scale=10)_timestamp_1690282064.csv
Idx_Sample,Powderkg,Liquidkg,WC,Admixturekg,Aggregateskg,Fly_Ash_ratio,GGBFS_ratio,temperature,fc_28dGroundTruth
232.0,440.0,198.0,0.45,17.6,1746.0,0.7,0.3,60.0,39.19
96.0,400.0,180.0,0.45,16.0,1804.0,0.6,0.4,25.0,44.85
199.0,450.0,270.0,0.6,18.0,1664.0,0.7,0.3,25.0,20.76
200.0,360.0,162.0,0.45,14.4,1862.0,0.7,0.3,60.0,41.53
237.0,450.0,225.0,0.5,18.0,1709.0,0.7,0.3,60.0,44.49
0.0,360.0,162.0,0.45,14.4,1862.0,0.5,0.5,25.0,55.37
1.0,360.0,180.0,0.5,14.4,1844.0,0.5,0.5,25.0,59.79
157.0,450.0,225.0,0.5,18.0,1709.0,0.6,0.4,60.0,61.3
153.0,440.0,220.0,0.5,17.6,1724.0,0.6,0.4,60.0,61.61
149.0,430.0,215.0,0.5,17.2,1739.0,0.6,0.4,60.0,61.95
145.0,420.0,210.0,0.5,16.8,1754.0,0.6,0.4,60.0,62.29
77.0,450.0,225.0,0.5,18.0,1709.0,0.5,0.5,60.0,61.9
117.0,450.0,225.0,0.5,18.0,1709.0,0.6,0.4,25.0,50.69
113.0,440.0,220.0,0.5,17.6,1724.0,0.6,0.4,25.0,50.89

File: Results/BO/experiment_12_initialsample_4_kernel_1**2_*_RBF(length_scale=10)_timestamp_1690284352.csv
Idx_Sample,Powderkg,Liquidkg,WC,Admixturekg,Aggregateskg,Fly_Ash_ratio,GGBFS_ratio,temperature,fc_28dGroundTruth
183.0,410.0,246.0,0.6,16.4,1728.0,0.7,0.3,25.0,25.2
194.0,440.0,242.0,0.55,17.6,1702.0,0.7,0.3,25.0,25.88
176.0,400.0,180.0,0.45,16.0,1804.0,0.7,0.3,25.0,35.76
181.0,410.0,205.0,0.5,16.4,1769.0,0.7,0.3,25.0,37.85
0.0,360.0,162.0,0.45,14.4,1862.0,0.5,0.5,25.0,55.37
1.0,360.0,180.0,0.5,14.4,1844.0,0.5,0.5,25.0,59.79
2.0,360.0,198.0,0.55,14.4,1826.0,0.5,0.5,25.0,51.61
3.0,360.0,216.0,0.6,14.4,1808.0,0.5,0.5,25.0,46.68
4.0,370.0,166.5,0.45,14.8,1847.5,0.5,0.5,25.0,55.62
5.0,370.0,185.0,0.5,14.8,1829.0,0.5,0.5,25.0,59.88
6.0,370.0,203.5,0.55,14.8,1810.5,0.5,0.5,25.0,50.73
7.0,370.0,222.0,0.6,14.8,1792.0,0.5,0.5,25.0,46.84
8.0,380.0,171.0,0.45,15.2,1833.0,0.5,0.5,25.0,55.85
9.0,380.0,190.0,0.5,15.2,1814.0,0.5,0.5,25.0,59.98

File: Results/BO/experiment_13_initialsample_4_kernel_1**2_*_RBF(length_scale=10)_timestamp_1690279404.csv
Idx_Sample,Powderkg,Liquidkg,WC,Admixturekg,Aggregateskg,Fly_Ash_ratio,GGBFS_ratio,temperature,fc_28dGroundTruth
110.0,430.0,236.5,0.55,17.2,1717.5,0.6,0.4,25.0,43.71
201.0,360.0,180.0,0.5,14.4,1844.0,0.7,0.3,60.0,42.56
224.0,420.0,189.0,0.45,16.8,1775.0,0.7,0.3,60.0,40.41
45.0,370.0,185.0,0.5,14.8,1829.0,0.5,0.5,60.0,65.09
0.0,360.0,162.0,0.45,14.4,1862.0,0.5,0.5,25.0,55.37
157.0,450.0,225.0,0.5,18.0,1709.0,0.6,0.4,60.0,61.3
153.0,440.0,220.0,0.5,17.6,1724.0,0.6,0.4,60.0,61.61
1.0,360.0,180.0,0.5,14.4,1844.0,0.5,0.5,25.0,59.79
2.0,360.0,198.0,0.55,14.4,1826.0,0.5,0.5,25.0,51.61
3.0,360.0,216.0,0.6,14.4,1808.0,0.5,0.5,25.0,46.68
4.0,370.0,166.5,0.45,14.8,1847.5,0.5,0.5,25.0,55.62
5.0,370.0,185.0,0.5,14.8,1829.0,0.5,0.5,25.0,59.88
6.0,370.0,203.5,0.55,14.8,1810.5,0.5,0.5,25.0,50.73
7.0,370.0,222.0,0.6,14.8,1792.0,0.5,0.5,25.0,46.84

File: Results/BO/experiment_13_initialsample_4_kernel_1**2_*_RBF(length_scale=10)_timestamp_1690282064.csv
Idx_Sample,Powderkg,Liquidkg,WC,Admixturekg,Aggregateskg,Fly_Ash_ratio,GGBFS_ratio,temperature,fc_28dGroundTruth
139.0,400.0,240.0,0.6,16.0,1744.0,0.6,0.4,60.0,54.87
174.0,390.0,214.5,0.55,15.6,1779.5,0.7,0.3,25.0,28.6
99.0,400.0,240.0,0.6,16.0,1744.0,0.6,0.4,25.0,46.42
144.0,420.0,189.0,0.45,16.8,1775.0,0.6,0.4,60.0,58.8
159.0,450.0,270.0,0.6,18.0,1664.0,0.6,0.4,60.0,49.83
155.0,440.0,264.0,0.6,17.6,1680.0,0.6,0.4,60.0,51.98
102.0,410.0,225.5,0.55,16.4,1748.5,0.6,0.4,25.0,45.02
119.0,450.0,270.0,0.6,18.0,1664.0,0.6,0.4,25.0,45.68
0.0,360.0,162.0,0.45,14.4,1862.0,0.5,0.5,25.0,55.37
1.0,360.0,180.0,0.5,14.4,1844.0,0.5,0.5,25.0,59.79
2.0,360.0,198.0,0.55,14.4,1826.0,0.5,0.5,25.0,51.61
3.0,360.0,216.0,0.6,14.4,1808.0,0.5,0.5,25.0,46.68
4.0,370.0,166.5,0.45,14.8,1847.5,0.5,0.5,25.0,55.62
5.0,370.0,185.0,0.5,14.8,1829.0,0.5,0.5,25.0,59.88

File: Results/BO/experiment_14_initialsample_4_kernel_1**2_*_RBF(length_scale=10)_timestamp_1690279404.csv
Idx_Sample,Powderkg,Liquidkg,WC,Admixturekg,Aggregateskg,Fly_Ash_ratio,GGBFS_ratio,temperature,fc_28dGroundTruth
235.0,440.0,264.0,0.6,17.6,1680.0,0.7,0.3,60.0,28.65
69.0,430.0,215.0,0.5,17.2,1739.0,0.5,0.5,60.0,63.47
33.0,440.0,220.0,0.5,17.6,1724.0,0.5,0.5,25.0,59.23
18.0,400.0,220.0,0.55,16.0,1764.0,0.5,0.5,25.0,48.14
0.0,360.0,162.0,0.45,14.4,1862.0,0.5,0.5,25.0,55.37
78.0,450.0,247.5,0.55,18.0,1686.5,0.5,0.5,60.0,54.38
80.0,360.0,162.0,0.45,14.4,1862.0,0.6,0.4,25.0,43.32
74.0,440.0,242.0,0.55,17.6,1702.0,0.5,0.5,60.0,53.2
38.0,450.0,247.5,0.55,18.0,1686.5,0.5,0.5,25.0,48.45
34.0,440.0,242.0,0.55,17.6,1702.0,0.5,0.5,25.0,47.71
1.0,360.0,180.0,0.5,14.4,1844.0,0.5,0.5,25.0,59.79
2.0,360.0,198.0,0.55,14.4,1826.0,0.5,0.5,25.0,51.61
3.0,360.0,216.0,0.6,14.4,1808.0,0.5,0.5,25.0,46.68
4.0,370.0,166.5,0.45,14.8,1847.5,0.5,0.5,25.0,55.62

File: Results/BO/experiment_14_initialsample_4_kernel_1**2_*_RBF(length_scale=10)_timestamp_1690284352.csv
Idx_Sample,Powderkg,Liquidkg,WC,Admixturekg,Aggregateskg,Fly_Ash_ratio,GGBFS_ratio,temperature,fc_28dGroundTruth
40.0,360.0,162.0,0.45,14.4,1862.0,0.5,0.5,60.0,61.96
17.0,400.0,200.0,0.5,16.0,1784.0,0.5,0.5,25.0,60.18
226.0,420.0,231.0,0.55,16.8,1733.0,0.7,0.3,60.0,31.24
9.0,380.0,190.0,0.5,15.2,1814.0,0.5,0.5,25.0,59.98
77.0,450.0,225.0,0.5,18.0,1709.0,0.5,0.5,60.0,61.9
37.0,450.0,225.0,0.5,18.0,1709.0,0.5,0.5,25.0,58.53
0.0,360.0,162.0,0.45,14.4,1862.0,0.5,0.5,25.0,55.37
78.0,450.0,247.5,0.55,18.0,1686.5,0.5,0.5,60.0,54.38
38.0,450.0,247.5,0.55,18.0,1686.5,0.5,0.5,25.0,48.45
74.0,440.0,242.0,0.55,17.6,1702.0,0.5,0.5,60.0,53.2
1.0,360.0,180.0,0.5,14.4,1844.0,0.5,0.5,25.0,59.79
2.0,360.0,198.0,0.55,14.4,1826.0,0.5,0.5,25.0,51.61
3.0,360.0,216.0,0.6,14.4,1808.0,0.5,0.5,25.0,46.68
4.0,370.0,166.5,0.45,14.8,1847.5,0.5,0.5,25.0,55.62

File: Results/BO/experiment_15_initialsample_4_kernel_1**2_*_Matern(length_scale=10,_nu=1.5)_timestamp_20230719_094616.csv
Idx_Sample,Powderkg,Liquidkg,WC,Admixturekg,Aggregateskg,Fly_Ash_ratio,GGBFS_ratio,temperature,fc_28dGroundTruth
90.0,380.0,209.0,0.55,15.2,1795.0,0.6,0.4,25.0,46.12
9.0,380.0,190.0,0.5,15.2,1814.0,0.5,0.5,25.0,59.98
107.0,420.0,252.0,0.6,16.8,1712.0,0.6,0.4,25.0,46.57
228.0,430.0,193.5,0.45,17.2,1760.5,0.7,0.3,60.0,39.8
158.0,450.0,247.5,0.55,18.0,1686.5,0.6,0.4,60.0,54.38
118.0,450.0,247.5,0.55,18.0,1686.5,0.6,0.4,25.0,41.85
154.0,440.0,242.0,0.55,17.6,1702.0,0.6,0.4,60.0,55.82
150.0,430.0,236.5,0.55,17.2,1717.5,0.6,0.4,60.0,57.37
146.0,420.0,231.0,0.55,16.8,1733.0,0.6,0.4,60.0,58.93
159.0,450.0,270.0,0.6,18.0,1664.0,0.6,0.4,60.0,49.83
142.0,410.0,225.5,0.55,16.4,1748.5,0.6,0.4,60.0,58.06
114.0,440.0,242.0,0.55,17.6,1702.0,0.6,0.4,25.0,42.91
110.0,430.0,236.5,0.55,17.2,1717.5,0.6,0.4,25.0,43.71
106.0,420.0,231.0,0.55,16.8,1733.0,0.6,0.4,25.0,44.67

File: Results/BO/experiment_15_initialsample_4_kernel_1**2_*_RBF(length_scale=10)_timestamp_1690282064.csv
Idx_Sample,Powderkg,Liquidkg,WC,Admixturekg,Aggregateskg,Fly_Ash_ratio,GGBFS_ratio,temperature,fc_28dGroundTruth
105.0,420.0,210.0,0.5,16.8,1754.0,0.6,0.4,25.0,51.22
80.0,360.0,162.0,0.45,14.4,1862.0,0.6,0.4,25.0,43.32
70.0,430.0,236.5,0.55,17.2,1717.5,0.5,0.5,60.0,51.92
139.0,400.0,240.0,0.6,16.0,1744.0,0.6,0.4,60.0,54.87
0.0,360.0,162.0,0.45,14.4,1862.0,0.5,0.5,25.0,55.37
1.0,360.0,180.0,0.5,14.4,1844.0,0.5,0.5,25.0,59.79
2.0,360.0,198.0,0.55,14.4,1826.0,0.5,0.5,25.0,51.61
3.0,360.0,216.0,0.6,14.4,1808.0,0.5,0.5,25.0,46.68
4.0,370.0,166.5,0.45,14.8,1847.5,0.5,0.5,25.0,55.62
5.0,370.0,185.0,0.5,14.8,1829.0,0.5,0.5,25.0,59.88
6.0,370.0,203.5,0.55,14.8,1810.5,0.5,0.5,25.0,50.73
7.0,370.0,222.0,0.6,14.8,1792.0,0.5,0.5,25.0,46.84
8.0,380.0,171.0,0.45,15.2,1833.0,0.5,0.5,25.0,55.85
9.0,380.0,190.0,0.5,15.2,1814.0,0.5,0.5,25.0,59.98

File: Results/BO/experiment_15_initialsample_4_kernel_1**2_*_RBF(length_scale=10)_timestamp_1690284352.csv
Idx_Sample,Powderkg,Liquidkg,WC,Admixturekg,Aggregateskg,Fly_Ash_ratio,GGBFS_ratio,temperature,fc_28dGroundTruth
116.0,450.0,202.5,0.45,18.0,1731.5,0.6,0.4,25.0,45.88
207.0,370.0,222.0,0.6,14.8,1792.0,0.7,0.3,60.0,28.3
21.0,410.0,205.0,0.5,16.4,1769.0,0.5,0.5,25.0,60.28
151.0,430.0,258.0,0.6,17.2,1696.0,0.6,0.4,60.0,54.31
118.0,450.0,247.5,0.55,18.0,1686.5,0.6,0.4,25.0,41.85
158.0,450.0,247.5,0.55,18.0,1686.5,0.6,0.4,60.0,54.38
154.0,440.0,242.0,0.55,17.6,1702.0,0.6,0.4,60.0,55.82
114.0,440.0,242.0,0.55,17.6,1702.0,0.6,0.4,25.0,42.91
150.0,430.0,236.5,0.55,17.2,1717.5,0.6,0.4,60.0,57.37
146.0,420.0,231.0,0.55,16.8,1733.0,0.6,0.4,60.0,58.93
157.0,450.0,225.0,0.5,18.0,1709.0,0.6,0.4,60.0,61.3
0.0,360.0,162.0,0.45,14.4,1862.0,0.5,0.5,25.0,55.37
1.0,360.0,180.0,0.5,14.4,1844.0,0.5,0.5,25.0,59.79
2.0,360.0,198.0,0.55,14.4,1826.0,0.5,0.5,25.0,51.61

File: Results/BO/experiment_16_initialsample_4_kernel_1**2_*_RBF(length_scale=10)_timestamp_1690284352.csv
Idx_Sample,Powderkg,Liquidkg,WC,Admixturekg,Aggregateskg,Fly_Ash_ratio,GGBFS_ratio,temperature,fc_28dGroundTruth
137.0,400.0,200.0,0.5,16.0,1784.0,0.6,0.4,60.0,60.68
22.0,410.0,225.5,0.55,16.4,1748.5,0.5,0.5,25.0,47.28
187.0,420.0,252.0,0.6,16.8,1712.0,0.7,0.3,25.0,25.11
166.0,370.0,203.5,0.55,14.8,1810.5,0.7,0.3,25.0,30.27
158.0,450.0,247.5,0.55,18.0,1686.5,0.6,0.4,60.0,54.38
154.0,440.0,242.0,0.55,17.6,1702.0,0.6,0.4,60.0,55.82
118.0,450.0,247.5,0.55,18.0,1686.5,0.6,0.4,25.0,41.85
150.0,430.0,236.5,0.55,17.2,1717.5,0.6,0.4,60.0,57.37
0.0,360.0,162.0,0.45,14.4,1862.0,0.5,0.5,25.0,55.37
114.0,440.0,242.0,0.55,17.6,1702.0,0.6,0.4,25.0,42.91
146.0,420.0,231.0,0.55,16.8,1733.0,0.6,0.4,60.0,58.93
1.0,360.0,180.0,0.5,14.4,1844.0,0.5,0.5,25.0,59.79
2.0,360.0,198.0,0.55,14.4,1826.0,0.5,0.5,25.0,51.61
3.0,360.0,216.0,0.6,14.4,1808.0,0.5,0.5,25.0,46.68

File: Results/BO/experiment_17_initialsample_4_kernel_1**2_*_RBF(length_scale=10)_timestamp_1690279404.csv
Idx_Sample,Powderkg,Liquidkg,WC,Admixturekg,Aggregateskg,Fly_Ash_ratio,GGBFS_ratio,temperature,fc_28dGroundTruth
7.0,370.0,222.0,0.6,14.8,1792.0,0.5,0.5,25.0,46.84
157.0,450.0,225.0,0.5,18.0,1709.0,0.6,0.4,60.0,61.3
201.0,360.0,180.0,0.5,14.4,1844.0,0.7,0.3,60.0,42.56
42.0,360.0,198.0,0.55,14.4,1826.0,0.5,0.5,60.0,53.39
74.0,440.0,242.0,0.55,17.6,1702.0,0.5,0.5,60.0,53.2
0.0,360.0,162.0,0.45,14.4,1862.0,0.5,0.5,25.0,55.37
1.0,360.0,180.0,0.5,14.4,1844.0,0.5,0.5,25.0,59.79
2.0,360.0,198.0,0.55,14.4,1826.0,0.5,0.5,25.0,51.61
3.0,360.0,216.0,0.6,14.4,1808.0,0.5,0.5,25.0,46.68
4.0,370.0,166.5,0.45,14.8,1847.5,0.5,0.5,25.0,55.62
5.0,370.0,185.0,0.5,14.8,1829.0,0.5,0.5,25.0,59.88
6.0,370.0,203.5,0.55,14.8,1810.5,0.5,0.5,25.0,50.73
8.0,380.0,171.0,0.45,15.2,1833.0,0.5,0.5,25.0,55.85
9.0,380.0,190.0,0.5,15.2,1814.0,0.5,0.5,25.0,59.98

File: Results/BO/experiment_17_initialsample_4_kernel_1**2_*_RBF(length_scale=10)_timestamp_1690284352.csv
Idx_Sample,Powderkg,Liquidkg,WC,Admixturekg,Aggregateskg,Fly_Ash_ratio,GGBFS_ratio,temperature,fc_28dGroundTruth
21.0,410.0,205.0,0.5,16.4,1769.0,0.5,0.5,25.0,60.28
187.0,420.0,252.0,0.6,16.8,1712.0,0.7,0.3,25.0,25.11
197.0,450.0,225.0,0.5,18.0,1709.0,0.7,0.3,25.0,38.96
141.0,410.0,205.0,0.5,16.4,1769.0,0.6,0.4,60.0,61.51
158.0,450.0,247.5,0.55,18.0,1686.5,0.6,0.4,60.0,54.38
118.0,450.0,247.5,0.55,18.0,1686.5,0.6,0.4,25.0,41.85
154.0,440.0,242.0,0.55,17.6,1702.0,0.6,0.4,60.0,55.82
114.0,440.0,242.0,0.55,17.6,1702.0,0.6,0.4,25.0,42.91
110.0,430.0,236.5,0.55,17.2,1717.5,0.6,0.4,25.0,43.71
78.0,450.0,247.5,0.55,18.0,1686.5,0.5,0.5,60.0,54.38
150.0,430.0,236.5,0.55,17.2,1717.5,0.6,0.4,60.0,57.37
146.0,420.0,231.0,0.55,16.8,1733.0,0.6,0.4,60.0,58.93
106.0,420.0,231.0,0.55,16.8,1733.0,0.6,0.4,25.0,44.67
0.0,360.0,162.0,0.45,14.4,1862.0,0.5,0.5,25.0,55.37

File: Results/BO/experiment_18_initialsample_4_kernel_1**2_*_RBF(length_scale=10)_timestamp_1690279404.csv
Idx_Sample,Powderkg,Liquidkg,WC,Admixturekg,Aggregateskg,Fly_Ash_ratio,GGBFS_ratio,temperature,fc_28dGroundTruth
29.0,430.0,215.0,0.5,17.2,1739.0,0.5,0.5,25.0,59.75
156.0,450.0,202.5,0.45,18.0,1731.5,0.6,0.4,60.0,56.56
9.0,380.0,190.0,0.5,15.2,1814.0,0.5,0.5,25.0,59.98
234.0,440.0,242.0,0.55,17.6,1702.0,0.7,0.3,60.0,33.95
157.0,450.0,225.0,0.5,18.0,1709.0,0.6,0.4,60.0,61.3
0.0,360.0,162.0,0.45,14.4,1862.0,0.5,0.5,25.0,55.37
153.0,440.0,220.0,0.5,17.6,1724.0,0.6,0.4,60.0,61.61
117.0,450.0,225.0,0.5,18.0,1709.0,0.6,0.4,25.0,50.69
113.0,440.0,220.0,0.5,17.6,1724.0,0.6,0.4,25.0,50.89
149.0,430.0,215.0,0.5,17.2,1739.0,0.6,0.4,60.0,61.95
145.0,420.0,210.0,0.5,16.8,1754.0,0.6,0.4,60.0,62.29
109.0,430.0,215.0,0.5,17.2,1739.0,0.6,0.4,25.0,51.04
121.0,360.0,180.0,0.5,14.4,1844.0,0.6,0.4,60.0,57.37
1.0,360.0,180.0,0.5,14.4,1844.0,0.5,0.5,25.0,59.79

File: Results/BO/experiment_18_initialsample_4_kernel_1**2_*_RBF(length_scale=10)_timestamp_1690282064.csv
Idx_Sample,Powderkg,Liquidkg,WC,Admixturekg,Aggregateskg,Fly_Ash_ratio,GGBFS_ratio,temperature,fc_28dGroundTruth
70.0,430.0,236.5,0.55,17.2,1717.5,0.5,0.5,60.0,51.92
175.0,390.0,234.0,0.6,15.6,1760.0,0.7,0.3,25.0,25.4
223.0,410.0,246.0,0.6,16.4,1728.0,0.7,0.3,60.0,27.16
104.0,420.0,189.0,0.45,16.8,1775.0,0.6,0.4,25.0,46.08
158.0,450.0,247.5,0.55,18.0,1686.5,0.6,0.4,60.0,54.38
119.0,450.0,270.0,0.6,18.0,1664.0,0.6,0.4,25.0,45.68
159.0,450.0,270.0,0.6,18.0,1664.0,0.6,0.4,60.0,49.83
115.0,440.0,264.0,0.6,17.6,1680.0,0.6,0.4,25.0,46.01
118.0,450.0,247.5,0.55,18.0,1686.5,0.6,0.4,25.0,41.85
0.0,360.0,162.0,0.45,14.4,1862.0,0.5,0.5,25.0,55.37
1.0,360.0,180.0,0.5,14.4,1844.0,0.5,0.5,25.0,59.79
2.0,360.0,198.0,0.55,14.4,1826.0,0.5,0.5,25.0,51.61
3.0,360.0,216.0,0.6,14.4,1808.0,0.5,0.5,25.0,46.68
4.0,370.0,166.5,0.45,14.8,1847.5,0.5,0.5,25.0,55.62

File: Results/BO/experiment_18_initialsample_4_kernel_1**2_*_RBF(length_scale=10)_timestamp_1690284352.csv
Idx_Sample,Powderkg,Liquidkg,WC,Admixturekg,Aggregateskg,Fly_Ash_ratio,GGBFS_ratio,temperature,fc_28dGroundTruth
178.0,400.0,220.0,0.55,16.0,1764.0,0.7,0.3,25.0,27.77
170.0,380.0,209.0,0.55,15.2,1795.0,0.7,0.3,25.0,29.43
64.0,420.0,189.0,0.45,16.8,1775.0,0.5,0.5,60.0,57.54
93.0,390.0,195.0,0.5,15.6,1799.0,0.6,0.4,25.0,48.75
158.0,450.0,247.5,0.55,18.0,1686.5,0.6,0.4,60.0,54.38
118.0,450.0,247.5,0.55,18.0,1686.5,0.6,0.4,25.0,41.85
154.0,440.0,242.0,0.55,17.6,1702.0,0.6,0.4,60.0,55.82
114.0,440.0,242.0,0.55,17.6,1702.0,0.6,0.4,25.0,42.91
150.0,430.0,236.5,0.55,17.2,1717.5,0.6,0.4,60.0,57.37
146.0,420.0,231.0,0.55,16.8,1733.0,0.6,0.4,60.0,58.93
0.0,360.0,162.0,0.45,14.4,1862.0,0.5,0.5,25.0,55.37
1.0,360.0,180.0,0.5,14.4,1844.0,0.5,0.5,25.0,59.79
2.0,360.0,198.0,0.55,14.4,1826.0,0.5,0.5,25.0,51.61
3.0,360.0,216.0,0.6,14.4,1808.0,0.5,0.5,25.0,46.68

File: Results/BO/experiment_19_initialsample_4_kernel_1**2_*_RBF(length_scale=10)_timestamp_1690279404.csv
Idx_Sample,Powderkg,Liquidkg,WC,Admixturekg,Aggregateskg,Fly_Ash_ratio,GGBFS_ratio,temperature,fc_28dGroundTruth
215.0,390.0,234.0,0.6,15.6,1760.0,0.7,0.3,60.0,27.73
114.0,440.0,242.0,0.55,17.6,1702.0,0.6,0.4,25.0,42.91
173.0,390.0,195.0,0.5,15.6,1799.0,0.7,0.3,25.0,37.18
1.0,360.0,180.0,0.5,14.4,1844.0,0.5,0.5,25.0,59.79
158.0,450.0,247.5,0.55,18.0,1686.5,0.6,0.4,60.0,54.38
154.0,440.0,242.0,0.55,17.6,1702.0,0.6,0.4,60.0,55.82
118.0,450.0,247.5,0.55,18.0,1686.5,0.6,0.4,25.0,41.85
150.0,430.0,236.5,0.55,17.2,1717.5,0.6,0.4,60.0,57.37
0.0,360.0,162.0,0.45,14.4,1862.0,0.5,0.5,25.0,55.37
146.0,420.0,231.0,0.55,16.8,1733.0,0.6,0.4,60.0,58.93
2.0,360.0,198.0,0.55,14.4,1826.0,0.5,0.5,25.0,51.61
3.0,360.0,216.0,0.6,14.4,1808.0,0.5,0.5,25.0,46.68
4.0,370.0,166.5,0.45,14.8,1847.5,0.5,0.5,25.0,55.62
5.0,370.0,185.0,0.5,14.8,1829.0,0.5,0.5,25.0,59.88

File: Results/BO/experiment_19_initialsample_4_kernel_1**2_*_RBF(length_scale=10)_timestamp_1690282064.csv
Idx_Sample,Powderkg,Liquidkg,WC,Admixturekg,Aggregateskg,Fly_Ash_ratio,GGBFS_ratio,temperature,fc_28dGroundTruth
136.0,400.0,180.0,0.45,16.0,1804.0,0.6,0.4,60.0,57.75
95.0,390.0,234.0,0.6,15.6,1760.0,0.6,0.4,25.0,46.35
188.0,430.0,193.5,0.45,17.2,1760.5,0.7,0.3,25.0,35.7
48.0,380.0,171.0,0.45,15.2,1833.0,0.5,0.5,60.0,60.47
157.0,450.0,225.0,0.5,18.0,1709.0,0.6,0.4,60.0,61.3
153.0,440.0,220.0,0.5,17.6,1724.0,0.6,0.4,60.0,61.61
0.0,360.0,162.0,0.45,14.4,1862.0,0.5,0.5,25.0,55.37
117.0,450.0,225.0,0.5,18.0,1709.0,0.6,0.4,25.0,50.69
113.0,440.0,220.0,0.5,17.6,1724.0,0.6,0.4,25.0,50.89
109.0,430.0,215.0,0.5,17.2,1739.0,0.6,0.4,25.0,51.04
105.0,420.0,210.0,0.5,16.8,1754.0,0.6,0.4,25.0,51.22
1.0,360.0,180.0,0.5,14.4,1844.0,0.5,0.5,25.0,59.79
2.0,360.0,198.0,0.55,14.4,1826.0,0.5,0.5,25.0,51.61
3.0,360.0,216.0,0.6,14.4,1808.0,0.5,0.5,25.0,46.68

File: Results/BO/experiment_1_initialsample_4_kernel_1**2_*_Matern(length_scale=10,_nu=1.5)_timestamp_20230719_094616.csv
Idx_Sample,Powderkg,Liquidkg,WC,Admixturekg,Aggregateskg,Fly_Ash_ratio,GGBFS_ratio,temperature,fc_28dGroundTruth
179.0,400.0,240.0,0.6,16.0,1744.0,0.7,0.3,25.0,25.3
203.0,360.0,216.0,0.6,14.4,1808.0,0.7,0.3,60.0,25.58
181.0,410.0,205.0,0.5,16.4,1769.0,0.7,0.3,25.0,37.85
89.0,380.0,190.0,0.5,15.2,1814.0,0.6,0.4,25.0,47.91
198.0,450.0,247.5,0.55,18.0,1686.5,0.7,0.3,25.0,25.71
238.0,450.0,247.5,0.55,18.0,1686.5,0.7,0.3,60.0,35.2
234.0,440.0,242.0,0.55,17.6,1702.0,0.7,0.3,60.0,33.95
194.0,440.0,242.0,0.55,17.6,1702.0,0.7,0.3,25.0,25.88
230.0,430.0,236.5,0.55,17.2,1717.5,0.7,0.3,60.0,32.59
190.0,430.0,236.5,0.55,17.2,1717.5,0.7,0.3,25.0,26.01
226.0,420.0,231.0,0.55,16.8,1733.0,0.7,0.3,60.0,31.24
186.0,420.0,231.0,0.55,16.8,1733.0,0.7,0.3,25.0,26.17
222.0,410.0,225.5,0.55,16.4,1748.5,0.7,0.3,60.0,31.67
182.0,410.0,225.5,0.55,16.4,1748.5,0.7,0.3,25.0,26.95

File: Results/BO/experiment_1_initialsample_4_kernel_1**2_*_RBF(length_scale=10)_timestamp_1690279404.csv
Idx_Sample,Powderkg,Liquidkg,WC,Admixturekg,Aggregateskg,Fly_Ash_ratio,GGBFS_ratio,temperature,fc_28dGroundTruth
35.0,440.0,264.0,0.6,17.6,1680.0,0.5,0.5,25.0,47.61
47.0,370.0,222.0,0.6,14.8,1792.0,0.5,0.5,60.0,51.9
234.0,440.0,242.0,0.55,17.6,1702.0,0.7,0.3,60.0,33.95
239.0,450.0,270.0,0.6,18.0,1664.0,0.7,0.3,60.0,29.46
159.0,450.0,270.0,0.6,18.0,1664.0,0.6,0.4,60.0,49.83
0.0,360.0,162.0,0.45,14.4,1862.0,0.5,0.5,25.0,55.37
155.0,440.0,264.0,0.6,17.6,1680.0,0.6,0.4,60.0,51.98
1.0,360.0,180.0,0.5,14.4,1844.0,0.5,0.5,25.0,59.79
2.0,360.0,198.0,0.55,14.4,1826.0,0.5,0.5,25.0,51.61
3.0,360.0,216.0,0.6,14.4,1808.0,0.5,0.5,25.0,46.68
4.0,370.0,166.5,0.45,14.8,1847.5,0.5,0.5,25.0,55.62
5.0,370.0,185.0,0.5,14.8,1829.0,0.5,0.5,25.0,59.88
6.0,370.0,203.5,0.55,14.8,1810.5,0.5,0.5,25.0,50.73
7.0,370.0,222.0,0.6,14.8,1792.0,0.5,0.5,25.0,46.84

File: Results/BO/experiment_1_initialsample_4_kernel_1**2_*_RBF(length_scale=10)_timestamp_1690284352.csv
Idx_Sample,Powderkg,Liquidkg,WC,Admixturekg,Aggregateskg,Fly_Ash_ratio,GGBFS_ratio,temperature,fc_28dGroundTruth
7.0,370.0,222.0,0.6,14.8,1792.0,0.5,0.5,25.0,46.84
191.0,430.0,258.0,0.6,17.2,1696.0,0.7,0.3,25.0,23.62
37.0,450.0,225.0,0.5,18.0,1709.0,0.5,0.5,25.0,58.53
81.0,360.0,180.0,0.5,14.4,1844.0,0.6,0.4,25.0,47.92
158.0,450.0,247.5,0.55,18.0,1686.5,0.6,0.4,60.0,54.38
154.0,440.0,242.0,0.55,17.6,1702.0,0.6,0.4,60.0,55.82
78.0,450.0,247.5,0.55,18.0,1686.5,0.5,0.5,60.0,54.38
38.0,450.0,247.5,0.55,18.0,1686.5,0.5,0.5,25.0,48.45
74.0,440.0,242.0,0.55,17.6,1702.0,0.5,0.5,60.0,53.2
0.0,360.0,162.0,0.45,14.4,1862.0,0.5,0.5,25.0,55.37
1.0,360.0,180.0,0.5,14.4,1844.0,0.5,0.5,25.0,59.79
2.0,360.0,198.0,0.55,14.4,1826.0,0.5,0.5,25.0,51.61
3.0,360.0,216.0,0.6,14.4,1808.0,0.5,0.5,25.0,46.68
4.0,370.0,166.5,0.45,14.8,1847.5,0.5,0.5,25.0,55.62

File: Results/BO/experiment_20_initialsample_4_kernel_1**2_*_Matern(length_scale=10,_nu=1.5)_timestamp_20230719_094616.csv
Idx_Sample,Powderkg,Liquidkg,WC,Admixturekg,Aggregateskg,Fly_Ash_ratio,GGBFS_ratio,temperature,fc_28dGroundTruth
154.0,440.0,242.0,0.55,17.6,1702.0,0.6,0.4,60.0,55.82
194.0,440.0,242.0,0.55,17.6,1702.0,0.7,0.3,25.0,25.88
155.0,440.0,264.0,0.6,17.6,1680.0,0.6,0.4,60.0,51.98
60.0,410.0,184.5,0.45,16.4,1789.5,0.5,0.5,60.0,58.24
158.0,450.0,247.5,0.55,18.0,1686.5,0.6,0.4,60.0,54.38
118.0,450.0,247.5,0.55,18.0,1686.5,0.6,0.4,25.0,41.85
114.0,440.0,242.0,0.55,17.6,1702.0,0.6,0.4,25.0,42.91
150.0,430.0,236.5,0.55,17.2,1717.5,0.6,0.4,60.0,57.37
146.0,420.0,231.0,0.55,16.8,1733.0,0.6,0.4,60.0,58.93
110.0,430.0,236.5,0.55,17.2,1717.5,0.6,0.4,25.0,43.71
142.0,410.0,225.5,0.55,16.4,1748.5,0.6,0.4,60.0,58.06
138.0,400.0,220.0,0.55,16.0,1764.0,0.6,0.4,60.0,57.12
106.0,420.0,231.0,0.55,16.8,1733.0,0.6,0.4,25.0,44.67
134.0,390.0,214.5,0.55,15.6,1779.5,0.6,0.4,60.0,56.19

File: Results/BO/experiment_20_initialsample_4_kernel_1**2_*_RBF(length_scale=10)_timestamp_1690279404.csv
Idx_Sample,Powderkg,Liquidkg,WC,Admixturekg,Aggregateskg,Fly_Ash_ratio,GGBFS_ratio,temperature,fc_28dGroundTruth
216.0,400.0,180.0,0.45,16.0,1804.0,0.7,0.3,60.0,40.78
236.0,450.0,202.5,0.45,18.0,1731.5,0.7,0.3,60.0,38.63
28.0,430.0,193.5,0.45,17.2,1760.5,0.5,0.5,25.0,54.14
234.0,440.0,242.0,0.55,17.6,1702.0,0.7,0.3,60.0,33.95
157.0,450.0,225.0,0.5,18.0,1709.0,0.6,0.4,60.0,61.3
0.0,360.0,162.0,0.45,14.4,1862.0,0.5,0.5,25.0,55.37
1.0,360.0,180.0,0.5,14.4,1844.0,0.5,0.5,25.0,59.79
153.0,440.0,220.0,0.5,17.6,1724.0,0.6,0.4,60.0,61.61
117.0,450.0,225.0,0.5,18.0,1709.0,0.6,0.4,25.0,50.69
2.0,360.0,198.0,0.55,14.4,1826.0,0.5,0.5,25.0,51.61
3.0,360.0,216.0,0.6,14.4,1808.0,0.5,0.5,25.0,46.68
4.0,370.0,166.5,0.45,14.8,1847.5,0.5,0.5,25.0,55.62
5.0,370.0,185.0,0.5,14.8,1829.0,0.5,0.5,25.0,59.88
6.0,370.0,203.5,0.55,14.8,1810.5,0.5,0.5,25.0,50.73

File: Results/BO/experiment_20_initialsample_4_kernel_1**2_*_RBF(length_scale=10)_timestamp_1690284352.csv
Idx_Sample,Powderkg,Liquidkg,WC,Admixturekg,Aggregateskg,Fly_Ash_ratio,GGBFS_ratio,temperature,fc_28dGroundTruth
143.0,410.0,246.0,0.6,16.4,1728.0,0.6,0.4,60.0,55.78
35.0,440.0,264.0,0.6,17.6,1680.0,0.5,0.5,25.0,47.61
158.0,450.0,247.5,0.55,18.0,1686.5,0.6,0.4,60.0,54.38
63.0,410.0,246.0,0.6,16.4,1728.0,0.5,0.5,60.0,49.91
0.0,360.0,162.0,0.45,14.4,1862.0,0.5,0.5,25.0,55.37
79.0,450.0,270.0,0.6,18.0,1664.0,0.5,0.5,60.0,53.79
1.0,360.0,180.0,0.5,14.4,1844.0,0.5,0.5,25.0,59.79
2.0,360.0,198.0,0.55,14.4,1826.0,0.5,0.5,25.0,51.61
3.0,360.0,216.0,0.6,14.4,1808.0,0.5,0.5,25.0,46.68
4.0,370.0,166.5,0.45,14.8,1847.5,0.5,0.5,25.0,55.62
5.0,370.0,185.0,0.5,14.8,1829.0,0.5,0.5,25.0,59.88
6.0,370.0,203.5,0.55,14.8,1810.5,0.5,0.5,25.0,50.73
7.0,370.0,222.0,0.6,14.8,1792.0,0.5,0.5,25.0,46.84
8.0,380.0,171.0,0.45,15.2,1833.0,0.5,0.5,25.0,55.85

File: Results/BO/experiment_21_initialsample_4_kernel_1**2_*_Matern(length_scale=10,_nu=1.5)_timestamp_20230719_094616.csv
Idx_Sample,Powderkg,Liquidkg,WC,Admixturekg,Aggregateskg,Fly_Ash_ratio,GGBFS_ratio,temperature,fc_28dGroundTruth
162.0,360.0,198.0,0.55,14.4,1826.0,0.7,0.3,25.0,31.11
154.0,440.0,242.0,0.55,17.6,1702.0,0.6,0.4,60.0,55.82
210.0,380.0,209.0,0.55,15.2,1795.0,0.7,0.3,60.0,33.03
5.0,370.0,185.0,0.5,14.8,1829.0,0.5,0.5,25.0,59.88
158.0,450.0,247.5,0.55,18.0,1686.5,0.6,0.4,60.0,54.38
118.0,450.0,247.5,0.55,18.0,1686.5,0.6,0.4,25.0,41.85
150.0,430.0,236.5,0.55,17.2,1717.5,0.6,0.4,60.0,57.37
146.0,420.0,231.0,0.55,16.8,1733.0,0.6,0.4,60.0,58.93
114.0,440.0,242.0,0.55,17.6,1702.0,0.6,0.4,25.0,42.91
142.0,410.0,225.5,0.55,16.4,1748.5,0.6,0.4,60.0,58.06
110.0,430.0,236.5,0.55,17.2,1717.5,0.6,0.4,25.0,43.71
106.0,420.0,231.0,0.55,16.8,1733.0,0.6,0.4,25.0,44.67
138.0,400.0,220.0,0.55,16.0,1764.0,0.6,0.4,60.0,57.12
102.0,410.0,225.5,0.55,16.4,1748.5,0.6,0.4,25.0,45.02

File: Results/BO/experiment_22_initialsample_4_kernel_1**2_*_Matern(length_scale=10,_nu=1.5)_timestamp_20230719_094616.csv
Idx_Sample,Powderkg,Liquidkg,WC,Admixturekg,Aggregateskg,Fly_Ash_ratio,GGBFS_ratio,temperature,fc_28dGroundTruth
139.0,400.0,240.0,0.6,16.0,1744.0,0.6,0.4,60.0,54.87
88.0,380.0,171.0,0.45,15.2,1833.0,0.6,0.4,25.0,43.58
216.0,400.0,180.0,0.45,16.0,1804.0,0.7,0.3,60.0,40.78
10.0,380.0,209.0,0.55,15.2,1795.0,0.5,0.5,25.0,49.86
158.0,450.0,247.5,0.55,18.0,1686.5,0.6,0.4,60.0,54.38
159.0,450.0,270.0,0.6,18.0,1664.0,0.6,0.4,60.0,49.83
155.0,440.0,264.0,0.6,17.6,1680.0,0.6,0.4,60.0,51.98
151.0,430.0,258.0,0.6,17.2,1696.0,0.6,0.4,60.0,54.31
119.0,450.0,270.0,0.6,18.0,1664.0,0.6,0.4,25.0,45.68
147.0,420.0,252.0,0.6,16.8,1712.0,0.6,0.4,60.0,56.64
115.0,440.0,264.0,0.6,17.6,1680.0,0.6,0.4,25.0,46.01
111.0,430.0,258.0,0.6,17.2,1696.0,0.6,0.4,25.0,46.27
143.0,410.0,246.0,0.6,16.4,1728.0,0.6,0.4,60.0,55.78
107.0,420.0,252.0,0.6,16.8,1712.0,0.6,0.4,25.0,46.57

File: Results/BO/experiment_22_initialsample_4_kernel_1**2_*_RBF(length_scale=10)_timestamp_1690279404.csv
Idx_Sample,Powderkg,Liquidkg,WC,Admixturekg,Aggregateskg,Fly_Ash_ratio,GGBFS_ratio,temperature,fc_28dGroundTruth
73.0,440.0,220.0,0.5,17.6,1724.0,0.5,0.5,60.0,62.65
19.0,400.0,240.0,0.6,16.0,1744.0,0.5,0.5,25.0,47.28
204.0,370.0,166.5,0.45,14.8,1847.5,0.7,0.3,60.0,41.34
174.0,390.0,214.5,0.55,15.6,1779.5,0.7,0.3,25.0,28.6
158.0,450.0,247.5,0.55,18.0,1686.5,0.6,0.4,60.0,54.38
154.0,440.0,242.0,0.55,17.6,1702.0,0.6,0.4,60.0,55.82
150.0,430.0,236.5,0.55,17.2,1717.5,0.6,0.4,60.0,57.37
78.0,450.0,247.5,0.55,18.0,1686.5,0.5,0.5,60.0,54.38
74.0,440.0,242.0,0.55,17.6,1702.0,0.5,0.5,60.0,53.2
0.0,360.0,162.0,0.45,14.4,1862.0,0.5,0.5,25.0,55.37
1.0,360.0,180.0,0.5,14.4,1844.0,0.5,0.5,25.0,59.79
2.0,360.0,198.0,0.55,14.4,1826.0,0.5,0.5,25.0,51.61
3.0,360.0,216.0,0.6,14.4,1808.0,0.5,0.5,25.0,46.68
4.0,370.0,166.5,0.45,14.8,1847.5,0.5,0.5,25.0,55.62

File: Results/BO/experiment_22_initialsample_4_kernel_1**2_*_RBF(length_scale=10)_timestamp_1690284352.csv
Idx_Sample,Powderkg,Liquidkg,WC,Admixturekg,Aggregateskg,Fly_Ash_ratio,GGBFS_ratio,temperature,fc_28dGroundTruth
63.0,410.0,246.0,0.6,16.4,1728.0,0.5,0.5,60.0,49.91
45.0,370.0,185.0,0.5,14.8,1829.0,0.5,0.5,60.0,65.09
207.0,370.0,222.0,0.6,14.8,1792.0,0.7,0.3,60.0,28.3
101.0,410.0,205.0,0.5,16.4,1769.0,0.6,0.4,25.0,50.43
158.0,450.0,247.5,0.55,18.0,1686.5,0.6,0.4,60.0,54.38
154.0,440.0,242.0,0.55,17.6,1702.0,0.6,0.4,60.0,55.82
150.0,430.0,236.5,0.55,17.2,1717.5,0.6,0.4,60.0,57.37
0.0,360.0,162.0,0.45,14.4,1862.0,0.5,0.5,25.0,55.37
1.0,360.0,180.0,0.5,14.4,1844.0,0.5,0.5,25.0,59.79
2.0,360.0,198.0,0.55,14.4,1826.0,0.5,0.5,25.0,51.61
3.0,360.0,216.0,0.6,14.4,1808.0,0.5,0.5,25.0,46.68
4.0,370.0,166.5,0.45,14.8,1847.5,0.5,0.5,25.0,55.62
5.0,370.0,185.0,0.5,14.8,1829.0,0.5,0.5,25.0,59.88
6.0,370.0,203.5,0.55,14.8,1810.5,0.5,0.5,25.0,50.73

File: Results/BO/experiment_23_initialsample_4_kernel_1**2_*_RBF(length_scale=10)_timestamp_1690284352.csv
Idx_Sample,Powderkg,Liquidkg,WC,Admixturekg,Aggregateskg,Fly_Ash_ratio,GGBFS_ratio,temperature,fc_28dGroundTruth
109.0,430.0,215.0,0.5,17.2,1739.0,0.6,0.4,25.0,51.04
111.0,430.0,258.0,0.6,17.2,1696.0,0.6,0.4,25.0,46.27
215.0,390.0,234.0,0.6,15.6,1760.0,0.7,0.3,60.0,27.73
137.0,400.0,200.0,0.5,16.0,1784.0,0.6,0.4,60.0,60.68
0.0,360.0,162.0,0.45,14.4,1862.0,0.5,0.5,25.0,55.37
158.0,450.0,247.5,0.55,18.0,1686.5,0.6,0.4,60.0,54.38
154.0,440.0,242.0,0.55,17.6,1702.0,0.6,0.4,60.0,55.82
118.0,450.0,247.5,0.55,18.0,1686.5,0.6,0.4,25.0,41.85
1.0,360.0,180.0,0.5,14.4,1844.0,0.5,0.5,25.0,59.79
2.0,360.0,198.0,0.55,14.4,1826.0,0.5,0.5,25.0,51.61
3.0,360.0,216.0,0.6,14.4,1808.0,0.5,0.5,25.0,46.68
4.0,370.0,166.5,0.45,14.8,1847.5,0.5,0.5,25.0,55.62
5.0,370.0,185.0,0.5,14.8,1829.0,0.5,0.5,25.0,59.88
6.0,370.0,203.5,0.55,14.8,1810.5,0.5,0.5,25.0,50.73

File: Results/BO/experiment_24_initialsample_4_kernel_1**2_*_RBF(length_scale=10)_timestamp_1690279404.csv
Idx_Sample,Powderkg,Liquidkg,WC,Admixturekg,Aggregateskg,Fly_Ash_ratio,GGBFS_ratio,temperature,fc_28dGroundTruth
121.0,360.0,180.0,0.5,14.4,1844.0,0.6,0.4,60.0,57.37
189.0,430.0,215.0,0.5,17.2,1739.0,0.7,0.3,25.0,38.43
138.0,400.0,220.0,0.55,16.0,1764.0,0.6,0.4,60.0,57.12
47.0,370.0,222.0,0.6,14.8,1792.0,0.5,0.5,60.0,51.9
158.0,450.0,247.5,0.55,18.0,1686.5,0.6,0.4,60.0,54.38
154.0,440.0,242.0,0.55,17.6,1702.0,0.6,0.4,60.0,55.82
0.0,360.0,162.0,0.45,14.4,1862.0,0.5,0.5,25.0,55.37
1.0,360.0,180.0,0.5,14.4,1844.0,0.5,0.5,25.0,59.79
2.0,360.0,198.0,0.55,14.4,1826.0,0.5,0.5,25.0,51.61
3.0,360.0,216.0,0.6,14.4,1808.0,0.5,0.5,25.0,46.68
4.0,370.0,166.5,0.45,14.8,1847.5,0.5,0.5,25.0,55.62
5.0,370.0,185.0,0.5,14.8,1829.0,0.5,0.5,25.0,59.88
6.0,370.0,203.5,0.55,14.8,1810.5,0.5,0.5,25.0,50.73
7.0,370.0,222.0,0.6,14.8,1792.0,0.5,0.5,25.0,46.84

File: Results/BO/experiment_24_initialsample_4_kernel_1**2_*_RBF(length_scale=10)_timestamp_1690282064.csv
Idx_Sample,Powderkg,Liquidkg,WC,Admixturekg,Aggregateskg,Fly_Ash_ratio,GGBFS_ratio,temperature,fc_28dGroundTruth
5.0,370.0,185.0,0.5,14.8,1829.0,0.5,0.5,25.0,59.88
173.0,390.0,195.0,0.5,15.6,1799.0,0.7,0.3,25.0,37.18
217.0,400.0,200.0,0.5,16.0,1784.0,0.7,0.3,60.0,43.19
239.0,450.0,270.0,0.6,18.0,1664.0,0.7,0.3,60.0,29.46
158.0,450.0,247.5,0.55,18.0,1686.5,0.6,0.4,60.0,54.38
154.0,440.0,242.0,0.55,17.6,1702.0,0.6,0.4,60.0,55.82
118.0,450.0,247.5,0.55,18.0,1686.5,0.6,0.4,25.0,41.85
150.0,430.0,236.5,0.55,17.2,1717.5,0.6,0.4,60.0,57.37
146.0,420.0,231.0,0.55,16.8,1733.0,0.6,0.4,60.0,58.93
0.0,360.0,162.0,0.45,14.4,1862.0,0.5,0.5,25.0,55.37
1.0,360.0,180.0,0.5,14.4,1844.0,0.5,0.5,25.0,59.79
2.0,360.0,198.0,0.55,14.4,1826.0,0.5,0.5,25.0,51.61
3.0,360.0,216.0,0.6,14.4,1808.0,0.5,0.5,25.0,46.68
4.0,370.0,166.5,0.45,14.8,1847.5,0.5,0.5,25.0,55.62

File: Results/BO/experiment_24_initialsample_4_kernel_1**2_*_RBF(length_scale=10)_timestamp_1690284352.csv
Idx_Sample,Powderkg,Liquidkg,WC,Admixturekg,Aggregateskg,Fly_Ash_ratio,GGBFS_ratio,temperature,fc_28dGroundTruth
82.0,360.0,198.0,0.55,14.4,1826.0,0.6,0.4,25.0,46.87
120.0,360.0,162.0,0.45,14.4,1862.0,0.6,0.4,60.0,55.57
101.0,410.0,205.0,0.5,16.4,1769.0,0.6,0.4,25.0,50.43
102.0,410.0,225.5,0.55,16.4,1748.5,0.6,0.4,25.0,45.02
237.0,450.0,225.0,0.5,18.0,1709.0,0.7,0.3,60.0,44.49
0.0,360.0,162.0,0.45,14.4,1862.0,0.5,0.5,25.0,55.37
157.0,450.0,225.0,0.5,18.0,1709.0,0.6,0.4,60.0,61.3
1.0,360.0,180.0,0.5,14.4,1844.0,0.5,0.5,25.0,59.79
2.0,360.0,198.0,0.55,14.4,1826.0,0.5,0.5,25.0,51.61
3.0,360.0,216.0,0.6,14.4,1808.0,0.5,0.5,25.0,46.68
4.0,370.0,166.5,0.45,14.8,1847.5,0.5,0.5,25.0,55.62
5.0,370.0,185.0,0.5,14.8,1829.0,0.5,0.5,25.0,59.88
6.0,370.0,203.5,0.55,14.8,1810.5,0.5,0.5,25.0,50.73
7.0,370.0,222.0,0.6,14.8,1792.0,0.5,0.5,25.0,46.84

File: Results/BO/experiment_25_initialsample_4_kernel_1**2_*_Matern(length_scale=10,_nu=1.5)_timestamp_20230719_094616.csv
Idx_Sample,Powderkg,Liquidkg,WC,Admixturekg,Aggregateskg,Fly_Ash_ratio,GGBFS_ratio,temperature,fc_28dGroundTruth
9.0,380.0,190.0,0.5,15.2,1814.0,0.5,0.5,25.0,59.98
133.0,390.0,195.0,0.5,15.6,1799.0,0.6,0.4,60.0,59.86
36.0,450.0,202.5,0.45,18.0,1731.5,0.5,0.5,25.0,48.91
215.0,390.0,234.0,0.6,15.6,1760.0,0.7,0.3,60.0,27.73
158.0,450.0,247.5,0.55,18.0,1686.5,0.6,0.4,60.0,54.38
154.0,440.0,242.0,0.55,17.6,1702.0,0.6,0.4,60.0,55.82
118.0,450.0,247.5,0.55,18.0,1686.5,0.6,0.4,25.0,41.85
150.0,430.0,236.5,0.55,17.2,1717.5,0.6,0.4,60.0,57.37
146.0,420.0,231.0,0.55,16.8,1733.0,0.6,0.4,60.0,58.93
142.0,410.0,225.5,0.55,16.4,1748.5,0.6,0.4,60.0,58.06
114.0,440.0,242.0,0.55,17.6,1702.0,0.6,0.4,25.0,42.91
110.0,430.0,236.5,0.55,17.2,1717.5,0.6,0.4,25.0,43.71
106.0,420.0,231.0,0.55,16.8,1733.0,0.6,0.4,25.0,44.67
138.0,400.0,220.0,0.55,16.0,1764.0,0.6,0.4,60.0,57.12

File: Results/BO/experiment_25_initialsample_4_kernel_1**2_*_RBF(length_scale=10)_timestamp_1690279404.csv
Idx_Sample,Powderkg,Liquidkg,WC,Admixturekg,Aggregateskg,Fly_Ash_ratio,GGBFS_ratio,temperature,fc_28dGroundTruth
207.0,370.0,222.0,0.6,14.8,1792.0,0.7,0.3,60.0,28.3
87.0,370.0,222.0,0.6,14.8,1792.0,0.6,0.4,25.0,46.2
237.0,450.0,225.0,0.5,18.0,1709.0,0.7,0.3,60.0,44.49
156.0,450.0,202.5,0.45,18.0,1731.5,0.6,0.4,60.0,56.56
0.0,360.0,162.0,0.45,14.4,1862.0,0.5,0.5,25.0,55.37
158.0,450.0,247.5,0.55,18.0,1686.5,0.6,0.4,60.0,54.38
118.0,450.0,247.5,0.55,18.0,1686.5,0.6,0.4,25.0,41.85
1.0,360.0,180.0,0.5,14.4,1844.0,0.5,0.5,25.0,59.79
2.0,360.0,198.0,0.55,14.4,1826.0,0.5,0.5,25.0,51.61
3.0,360.0,216.0,0.6,14.4,1808.0,0.5,0.5,25.0,46.68
4.0,370.0,166.5,0.45,14.8,1847.5,0.5,0.5,25.0,55.62
5.0,370.0,185.0,0.5,14.8,1829.0,0.5,0.5,25.0,59.88
6.0,370.0,203.5,0.55,14.8,1810.5,0.5,0.5,25.0,50.73
7.0,370.0,222.0,0.6,14.8,1792.0,0.5,0.5,25.0,46.84

File: Results/BO/experiment_25_initialsample_4_kernel_1**2_*_RBF(length_scale=10)_timestamp_1690284352.csv
Idx_Sample,Powderkg,Liquidkg,WC,Admixturekg,Aggregateskg,Fly_Ash_ratio,GGBFS_ratio,temperature,fc_28dGroundTruth
224.0,420.0,189.0,0.45,16.8,1775.0,0.7,0.3,60.0,40.41
174.0,390.0,214.5,0.55,15.6,1779.5,0.7,0.3,25.0,28.6
213.0,390.0,195.0,0.5,15.6,1799.0,0.7,0.3,60.0,43.03
197.0,450.0,225.0,0.5,18.0,1709.0,0.7,0.3,25.0,38.96
0.0,360.0,162.0,0.45,14.4,1862.0,0.5,0.5,25.0,55.37
1.0,360.0,180.0,0.5,14.4,1844.0,0.5,0.5,25.0,59.79
237.0,450.0,225.0,0.5,18.0,1709.0,0.7,0.3,60.0,44.49
157.0,450.0,225.0,0.5,18.0,1709.0,0.6,0.4,60.0,61.3
117.0,450.0,225.0,0.5,18.0,1709.0,0.6,0.4,25.0,50.69
153.0,440.0,220.0,0.5,17.6,1724.0,0.6,0.4,60.0,61.61
77.0,450.0,225.0,0.5,18.0,1709.0,0.5,0.5,60.0,61.9
2.0,360.0,198.0,0.55,14.4,1826.0,0.5,0.5,25.0,51.61
3.0,360.0,216.0,0.6,14.4,1808.0,0.5,0.5,25.0,46.68
4.0,370.0,166.5,0.45,14.8,1847.5,0.5,0.5,25.0,55.62

File: Results/BO/experiment_26_initialsample_4_kernel_1**2_*_RBF(length_scale=10)_timestamp_1690279404.csv
Idx_Sample,Powderkg,Liquidkg,WC,Admixturekg,Aggregateskg,Fly_Ash_ratio,GGBFS_ratio,temperature,fc_28dGroundTruth
187.0,420.0,252.0,0.6,16.8,1712.0,0.7,0.3,25.0,25.11
121.0,360.0,180.0,0.5,14.4,1844.0,0.6,0.4,60.0,57.37
39.0,450.0,270.0,0.6,18.0,1664.0,0.5,0.5,25.0,47.64
17.0,400.0,200.0,0.5,16.0,1784.0,0.5,0.5,25.0,60.18
158.0,450.0,247.5,0.55,18.0,1686.5,0.6,0.4,60.0,54.38
154.0,440.0,242.0,0.55,17.6,1702.0,0.6,0.4,60.0,55.82
78.0,450.0,247.5,0.55,18.0,1686.5,0.5,0.5,60.0,54.38
118.0,450.0,247.5,0.55,18.0,1686.5,0.6,0.4,25.0,41.85
38.0,450.0,247.5,0.55,18.0,1686.5,0.5,0.5,25.0,48.45
74.0,440.0,242.0,0.55,17.6,1702.0,0.5,0.5,60.0,53.2
0.0,360.0,162.0,0.45,14.4,1862.0,0.5,0.5,25.0,55.37
1.0,360.0,180.0,0.5,14.4,1844.0,0.5,0.5,25.0,59.79
2.0,360.0,198.0,0.55,14.4,1826.0,0.5,0.5,25.0,51.61
3.0,360.0,216.0,0.6,14.4,1808.0,0.5,0.5,25.0,46.68

File: Results/BO/experiment_26_initialsample_4_kernel_1**2_*_RBF(length_scale=10)_timestamp_1690284352.csv
Idx_Sample,Powderkg,Liquidkg,WC,Admixturekg,Aggregateskg,Fly_Ash_ratio,GGBFS_ratio,temperature,fc_28dGroundTruth
126.0,370.0,203.5,0.55,14.8,1810.5,0.6,0.4,60.0,54.32
1.0,360.0,180.0,0.5,14.4,1844.0,0.5,0.5,25.0,59.79
120.0,360.0,162.0,0.45,14.4,1862.0,0.6,0.4,60.0,55.57
19.0,400.0,240.0,0.6,16.0,1744.0,0.5,0.5,25.0,47.28
0.0,360.0,162.0,0.45,14.4,1862.0,0.5,0.5,25.0,55.37
2.0,360.0,198.0,0.55,14.4,1826.0,0.5,0.5,25.0,51.61
3.0,360.0,216.0,0.6,14.4,1808.0,0.5,0.5,25.0,46.68
4.0,370.0,166.5,0.45,14.8,1847.5,0.5,0.5,25.0,55.62
5.0,370.0,185.0,0.5,14.8,1829.0,0.5,0.5,25.0,59.88
6.0,370.0,203.5,0.55,14.8,1810.5,0.5,0.5,25.0,50.73
7.0,370.0,222.0,0.6,14.8,1792.0,0.5,0.5,25.0,46.84
8.0,380.0,171.0,0.45,15.2,1833.0,0.5,0.5,25.0,55.85
9.0,380.0,190.0,0.5,15.2,1814.0,0.5,0.5,25.0,59.98
10.0,380.0,209.0,0.55,15.2,1795.0,0.5,0.5,25.0,49.86

File: Results/BO/experiment_27_initialsample_4_kernel_1**2_*_RBF(length_scale=10)_timestamp_1690279404.csv
Idx_Sample,Powderkg,Liquidkg,WC,Admixturekg,Aggregateskg,Fly_Ash_ratio,GGBFS_ratio,temperature,fc_28dGroundTruth
182.0,410.0,225.5,0.55,16.4,1748.5,0.7,0.3,25.0,26.95
86.0,370.0,203.5,0.55,14.8,1810.5,0.6,0.4,25.0,46.49
120.0,360.0,162.0,0.45,14.4,1862.0,0.6,0.4,60.0,55.57
187.0,420.0,252.0,0.6,16.8,1712.0,0.7,0.3,25.0,25.11
158.0,450.0,247.5,0.55,18.0,1686.5,0.6,0.4,60.0,54.38
154.0,440.0,242.0,0.55,17.6,1702.0,0.6,0.4,60.0,55.82
150.0,430.0,236.5,0.55,17.2,1717.5,0.6,0.4,60.0,57.37
119.0,450.0,270.0,0.6,18.0,1664.0,0.6,0.4,25.0,45.68
0.0,360.0,162.0,0.45,14.4,1862.0,0.5,0.5,25.0,55.37
1.0,360.0,180.0,0.5,14.4,1844.0,0.5,0.5,25.0,59.79
2.0,360.0,198.0,0.55,14.4,1826.0,0.5,0.5,25.0,51.61
3.0,360.0,216.0,0.6,14.4,1808.0,0.5,0.5,25.0,46.68
4.0,370.0,166.5,0.45,14.8,1847.5,0.5,0.5,25.0,55.62
5.0,370.0,185.0,0.5,14.8,1829.0,0.5,0.5,25.0,59.88

File: Results/BO/experiment_28_initialsample_4_kernel_1**2_*_Matern(length_scale=10,_nu=1.5)_timestamp_20230719_094616.csv
Idx_Sample,Powderkg,Liquidkg,WC,Admixturekg,Aggregateskg,Fly_Ash_ratio,GGBFS_ratio,temperature,fc_28dGroundTruth
114.0,440.0,242.0,0.55,17.6,1702.0,0.6,0.4,25.0,42.91
187.0,420.0,252.0,0.6,16.8,1712.0,0.7,0.3,25.0,25.11
12.0,390.0,175.5,0.45,15.6,1818.5,0.5,0.5,25.0,56.1
23.0,410.0,246.0,0.6,16.4,1728.0,0.5,0.5,25.0,47.43
158.0,450.0,247.5,0.55,18.0,1686.5,0.6,0.4,60.0,54.38
154.0,440.0,242.0,0.55,17.6,1702.0,0.6,0.4,60.0,55.82
150.0,430.0,236.5,0.55,17.2,1717.5,0.6,0.4,60.0,57.37
146.0,420.0,231.0,0.55,16.8,1733.0,0.6,0.4,60.0,58.93
142.0,410.0,225.5,0.55,16.4,1748.5,0.6,0.4,60.0,58.06
118.0,450.0,247.5,0.55,18.0,1686.5,0.6,0.4,25.0,41.85
110.0,430.0,236.5,0.55,17.2,1717.5,0.6,0.4,25.0,43.71
138.0,400.0,220.0,0.55,16.0,1764.0,0.6,0.4,60.0,57.12
106.0,420.0,231.0,0.55,16.8,1733.0,0.6,0.4,25.0,44.67
134.0,390.0,214.5,0.55,15.6,1779.5,0.6,0.4,60.0,56.19

File: Results/BO/experiment_28_initialsample_4_kernel_1**2_*_RBF(length_scale=10)_timestamp_1690282064.csv
Idx_Sample,Powderkg,Liquidkg,WC,Admixturekg,Aggregateskg,Fly_Ash_ratio,GGBFS_ratio,temperature,fc_28dGroundTruth
220.0,410.0,184.5,0.45,16.4,1789.5,0.7,0.3,60.0,40.59
170.0,380.0,209.0,0.55,15.2,1795.0,0.7,0.3,25.0,29.43
90.0,380.0,209.0,0.55,15.2,1795.0,0.6,0.4,25.0,46.12
208.0,380.0,171.0,0.45,15.2,1833.0,0.7,0.3,60.0,41.15
0.0,360.0,162.0,0.45,14.4,1862.0,0.5,0.5,25.0,55.37
157.0,450.0,225.0,0.5,18.0,1709.0,0.6,0.4,60.0,61.3
153.0,440.0,220.0,0.5,17.6,1724.0,0.6,0.4,60.0,61.61
77.0,450.0,225.0,0.5,18.0,1709.0,0.5,0.5,60.0,61.9
117.0,450.0,225.0,0.5,18.0,1709.0,0.6,0.4,25.0,50.69
149.0,430.0,215.0,0.5,17.2,1739.0,0.6,0.4,60.0,61.95
145.0,420.0,210.0,0.5,16.8,1754.0,0.6,0.4,60.0,62.29
113.0,440.0,220.0,0.5,17.6,1724.0,0.6,0.4,25.0,50.89
1.0,360.0,180.0,0.5,14.4,1844.0,0.5,0.5,25.0,59.79
237.0,450.0,225.0,0.5,18.0,1709.0,0.7,0.3,60.0,44.49
