Repository: iterateccvoelker/LLM-s-can-Design-Sustainable-Concrete-a-Systematic-Benchmark-Code-

# Is-ChatGPT-all-you-need-for-Alkali-Activated-Concrete-Design

Results so far:

File: Results/RF_ID/experiment_10_RF_initialsample_4_timestamp_1690279438.csv
Idx_Sample,Powderkg,Liquidkg,WC,Admixturekg,Aggregateskg,Fly_Ash_ratio,GGBFS_ratio,temperature,fc_28dGroundTruth
209.0,380.0,190.0,0.5,15.2,1814.0,0.7,0.3,60.0,42.88
196.0,450.0,202.5,0.45,18.0,1731.5,0.7,0.3,25.0,33.81
113.0,440.0,220.0,0.5,17.6,1724.0,0.6,0.4,25.0,50.89
131.0,380.0,228.0,0.6,15.2,1776.0,0.6,0.4,60.0,53.05
77.0,450.0,225.0,0.5,18.0,1709.0,0.5,0.5,60.0,61.9
37.0,450.0,225.0,0.5,18.0,1709.0,0.5,0.5,25.0,58.53
76.0,450.0,202.5,0.45,18.0,1731.5,0.5,0.5,60.0,54.97
69.0,430.0,215.0,0.5,17.2,1739.0,0.5,0.5,60.0,63.47
43.0,360.0,216.0,0.6,14.4,1808.0,0.5,0.5,60.0,52.4
65.0,420.0,210.0,0.5,16.8,1754.0,0.5,0.5,60.0,64.28
61.0,410.0,205.0,0.5,16.4,1769.0,0.5,0.5,60.0,64.43
57.0,400.0,200.0,0.5,16.0,1784.0,0.5,0.5,60.0,64.6
101.0,410.0,205.0,0.5,16.4,1769.0,0.6,0.4,25.0,50.43
1.0,360.0,180.0,0.5,14.4,1844.0,0.5,0.5,25.0,59.79

File: Results/RF_ID/experiment_10_RF_initialsample_4_timestamp_1690282070.csv
Idx_Sample,Powderkg,Liquidkg,WC,Admixturekg,Aggregateskg,Fly_Ash_ratio,GGBFS_ratio,temperature,fc_28dGroundTruth
102.0,410.0,225.5,0.55,16.4,1748.5,0.6,0.4,25.0,45.02
203.0,360.0,216.0,0.6,14.4,1808.0,0.7,0.3,60.0,25.58
18.0,400.0,220.0,0.55,16.0,1764.0,0.5,0.5,25.0,48.14
1.0,360.0,180.0,0.5,14.4,1844.0,0.5,0.5,25.0,59.79
80.0,360.0,162.0,0.45,14.4,1862.0,0.6,0.4,25.0,43.32
40.0,360.0,162.0,0.45,14.4,1862.0,0.5,0.5,60.0,61.96
52.0,390.0,175.5,0.45,15.6,1818.5,0.5,0.5,60.0,59.73
44.0,370.0,166.5,0.45,14.8,1847.5,0.5,0.5,60.0,61.22
42.0,360.0,198.0,0.55,14.4,1826.0,0.5,0.5,60.0,53.39
60.0,410.0,184.5,0.45,16.4,1789.5,0.5,0.5,60.0,58.24
0.0,360.0,162.0,0.45,14.4,1862.0,0.5,0.5,25.0,55.37
48.0,380.0,171.0,0.45,15.2,1833.0,0.5,0.5,60.0,60.47
41.0,360.0,180.0,0.5,14.4,1844.0,0.5,0.5,60.0,65.26

File: Results/RF_ID/experiment_10_RF_initialsample_4_timestamp_1690284356.csv
Idx_Sample,Powderkg,Liquidkg,WC,Admixturekg,Aggregateskg,Fly_Ash_ratio,GGBFS_ratio,temperature,fc_28dGroundTruth
143.0,410.0,246.0,0.6,16.4,1728.0,0.6,0.4,60.0,55.78
87.0,370.0,222.0,0.6,14.8,1792.0,0.6,0.4,25.0,46.2
20.0,410.0,184.5,0.45,16.4,1789.5,0.5,0.5,25.0,56.62
30.0,430.0,236.5,0.55,17.2,1717.5,0.5,0.5,25.0,47.15
23.0,410.0,246.0,0.6,16.4,1728.0,0.5,0.5,25.0,47.43
16.0,400.0,180.0,0.45,16.0,1804.0,0.5,0.5,25.0,56.36
24.0,420.0,189.0,0.45,16.8,1775.0,0.5,0.5,25.0,56.86
28.0,430.0,193.5,0.45,17.2,1760.5,0.5,0.5,25.0,54.14
25.0,420.0,210.0,0.5,16.8,1754.0,0.5,0.5,25.0,60.38
65.0,420.0,210.0,0.5,16.8,1754.0,0.5,0.5,60.0,64.28
53.0,390.0,195.0,0.5,15.6,1799.0,0.5,0.5,60.0,64.76
69.0,430.0,215.0,0.5,17.2,1739.0,0.5,0.5,60.0,63.47
42.0,360.0,198.0,0.55,14.4,1826.0,0.5,0.5,60.0,53.39
57.0,400.0,200.0,0.5,16.0,1784.0,0.5,0.5,60.0,64.6

File: Results/RF_ID/experiment_12_RF_initialsample_4_timestamp_1690279438.csv
Idx_Sample,Powderkg,Liquidkg,WC,Admixturekg,Aggregateskg,Fly_Ash_ratio,GGBFS_ratio,temperature,fc_28dGroundTruth
208.0,380.0,171.0,0.45,15.2,1833.0,0.7,0.3,60.0,41.15
0.0,360.0,162.0,0.45,14.4,1862.0,0.5,0.5,25.0,55.37
236.0,450.0,202.5,0.45,18.0,1731.5,0.7,0.3,60.0,38.63
140.0,410.0,184.5,0.45,16.4,1789.5,0.6,0.4,60.0,58.29
121.0,360.0,180.0,0.5,14.4,1844.0,0.6,0.4,60.0,57.37
80.0,360.0,162.0,0.45,14.4,1862.0,0.6,0.4,25.0,43.32
132.0,390.0,175.5,0.45,15.6,1818.5,0.6,0.4,60.0,57.2
128.0,380.0,171.0,0.45,15.2,1833.0,0.6,0.4,60.0,56.66
101.0,410.0,205.0,0.5,16.4,1769.0,0.6,0.4,25.0,50.43
120.0,360.0,162.0,0.45,14.4,1862.0,0.6,0.4,60.0,55.57
16.0,400.0,180.0,0.45,16.0,1804.0,0.5,0.5,25.0,56.36
12.0,390.0,175.5,0.45,15.6,1818.5,0.5,0.5,25.0,56.1
100.0,410.0,184.5,0.45,16.4,1789.5,0.6,0.4,25.0,45.48
144.0,420.0,189.0,0.45,16.8,1775.0,0.6,0.4,60.0,58.8

File: Results/RF_ID/experiment_12_RF_initialsample_4_timestamp_1690282070.csv
Idx_Sample,Powderkg,Liquidkg,WC,Admixturekg,Aggregateskg,Fly_Ash_ratio,GGBFS_ratio,temperature,fc_28dGroundTruth
48.0,380.0,171.0,0.45,15.2,1833.0,0.5,0.5,60.0,60.47
84.0,370.0,166.5,0.45,14.8,1847.5,0.6,0.4,25.0,42.95
180.0,410.0,184.5,0.45,16.4,1789.5,0.7,0.3,25.0,36.24
73.0,440.0,220.0,0.5,17.6,1724.0,0.5,0.5,60.0,62.65
25.0,420.0,210.0,0.5,16.8,1754.0,0.5,0.5,25.0,60.38
33.0,440.0,220.0,0.5,17.6,1724.0,0.5,0.5,25.0,59.23
43.0,360.0,216.0,0.6,14.4,1808.0,0.5,0.5,60.0,52.4
74.0,440.0,242.0,0.55,17.6,1702.0,0.5,0.5,60.0,53.2
37.0,450.0,225.0,0.5,18.0,1709.0,0.5,0.5,25.0,58.53
41.0,360.0,180.0,0.5,14.4,1844.0,0.5,0.5,60.0,65.26

File: Results/RF_ID/experiment_12_RF_initialsample_4_timestamp_1690284356.csv
Idx_Sample,Powderkg,Liquidkg,WC,Admixturekg,Aggregateskg,Fly_Ash_ratio,GGBFS_ratio,temperature,fc_28dGroundTruth
228.0,430.0,193.5,0.45,17.2,1760.5,0.7,0.3,60.0,39.8
141.0,410.0,205.0,0.5,16.4,1769.0,0.6,0.4,60.0,61.51
149.0,430.0,215.0,0.5,17.2,1739.0,0.6,0.4,60.0,61.95
237.0,450.0,225.0,0.5,18.0,1709.0,0.7,0.3,60.0,44.49
28.0,430.0,193.5,0.45,17.2,1760.5,0.5,0.5,25.0,54.14
109.0,430.0,215.0,0.5,17.2,1739.0,0.6,0.4,25.0,51.04
69.0,430.0,215.0,0.5,17.2,1739.0,0.5,0.5,60.0,63.47
77.0,450.0,225.0,0.5,18.0,1709.0,0.5,0.5,60.0,61.9
72.0,440.0,198.0,0.45,17.6,1746.0,0.5,0.5,60.0,55.78
153.0,440.0,220.0,0.5,17.6,1724.0,0.6,0.4,60.0,61.61
73.0,440.0,220.0,0.5,17.6,1724.0,0.5,0.5,60.0,62.65
51.0,380.0,228.0,0.6,15.2,1776.0,0.5,0.5,60.0,51.4
58.0,400.0,220.0,0.55,16.0,1764.0,0.5,0.5,60.0,51.54
65.0,420.0,210.0,0.5,16.8,1754.0,0.5,0.5,60.0,64.28

File: Results/RF_ID/experiment_12_RF_initialsample_4_timestamp_20230719_195453.csv
Idx_Sample,Powderkg,Liquidkg,WC,Admixturekg,Aggregateskg,Fly_Ash_ratio,GGBFS_ratio,temperature,fc_28dGroundTruth
26.0,420.0,231.0,0.55,16.8,1733.0,0.5,0.5,25.0,46.48
90.0,380.0,209.0,0.55,15.2,1795.0,0.6,0.4,25.0,46.12
67.0,420.0,252.0,0.6,16.8,1712.0,0.5,0.5,60.0,49.44
148.0,430.0,193.5,0.45,17.2,1760.5,0.6,0.4,60.0,58.03
109.0,430.0,215.0,0.5,17.2,1739.0,0.6,0.4,25.0,51.04
28.0,430.0,193.5,0.45,17.2,1760.5,0.5,0.5,25.0,54.14
120.0,360.0,162.0,0.45,14.4,1862.0,0.6,0.4,60.0,55.57
136.0,400.0,180.0,0.45,16.0,1804.0,0.6,0.4,60.0,57.75
112.0,440.0,198.0,0.45,17.6,1746.0,0.6,0.4,25.0,45.96
133.0,390.0,195.0,0.5,15.6,1799.0,0.6,0.4,60.0,59.86
93.0,390.0,195.0,0.5,15.6,1799.0,0.6,0.4,25.0,48.75
53.0,390.0,195.0,0.5,15.6,1799.0,0.5,0.5,60.0,64.76

File: Results/RF_ID/experiment_13_RF_initialsample_4_timestamp_1690279438.csv
Idx_Sample,Powderkg,Liquidkg,WC,Admixturekg,Aggregateskg,Fly_Ash_ratio,GGBFS_ratio,temperature,fc_28dGroundTruth
118.0,450.0,247.5,0.55,18.0,1686.5,0.6,0.4,25.0,41.85
232.0,440.0,198.0,0.45,17.6,1746.0,0.7,0.3,60.0,39.19
160.0,360.0,162.0,0.45,14.4,1862.0,0.7,0.3,25.0,33.83
130.0,380.0,209.0,0.55,15.2,1795.0,0.6,0.4,60.0,55.26
40.0,360.0,162.0,0.45,14.4,1862.0,0.5,0.5,60.0,61.96
64.0,420.0,189.0,0.45,16.8,1775.0,0.5,0.5,60.0,57.54
0.0,360.0,162.0,0.45,14.4,1862.0,0.5,0.5,25.0,55.37
44.0,370.0,166.5,0.45,14.8,1847.5,0.5,0.5,60.0,61.22
120.0,360.0,162.0,0.45,14.4,1862.0,0.6,0.4,60.0,55.57
46.0,370.0,203.5,0.55,14.8,1810.5,0.5,0.5,60.0,52.93
124.0,370.0,166.5,0.45,14.8,1847.5,0.6,0.4,60.0,56.11
41.0,360.0,180.0,0.5,14.4,1844.0,0.5,0.5,60.0,65.26

File: Results/RF_ID/experiment_13_RF_initialsample_4_timestamp_1690282070.csv
Idx_Sample,Powderkg,Liquidkg,WC,Admixturekg,Aggregateskg,Fly_Ash_ratio,GGBFS_ratio,temperature,fc_28dGroundTruth
131.0,380.0,228.0,0.6,15.2,1776.0,0.6,0.4,60.0,53.05
87.0,370.0,222.0,0.6,14.8,1792.0,0.6,0.4,25.0,46.2
0.0,360.0,162.0,0.45,14.4,1862.0,0.5,0.5,25.0,55.37
151.0,430.0,258.0,0.6,17.2,1696.0,0.6,0.4,60.0,54.31
1.0,360.0,180.0,0.5,14.4,1844.0,0.5,0.5,25.0,59.79
2.0,360.0,198.0,0.55,14.4,1826.0,0.5,0.5,25.0,51.61
12.0,390.0,175.5,0.45,15.6,1818.5,0.5,0.5,25.0,56.1
5.0,370.0,185.0,0.5,14.8,1829.0,0.5,0.5,25.0,59.88
85.0,370.0,185.0,0.5,14.8,1829.0,0.6,0.4,25.0,48.47
21.0,410.0,205.0,0.5,16.4,1769.0,0.5,0.5,25.0,60.28
17.0,400.0,200.0,0.5,16.0,1784.0,0.5,0.5,25.0,60.18
13.0,390.0,195.0,0.5,15.6,1799.0,0.5,0.5,25.0,60.08
25.0,420.0,210.0,0.5,16.8,1754.0,0.5,0.5,25.0,60.38
29.0,430.0,215.0,0.5,17.2,1739.0,0.5,0.5,25.0,59.75

File: Results/RF_ID/experiment_13_RF_initialsample_4_timestamp_1690284356.csv
Idx_Sample,Powderkg,Liquidkg,WC,Admixturekg,Aggregateskg,Fly_Ash_ratio,GGBFS_ratio,temperature,fc_28dGroundTruth
79.0,450.0,270.0,0.6,18.0,1664.0,0.5,0.5,60.0,53.79
15.0,390.0,234.0,0.6,15.6,1760.0,0.5,0.5,25.0,47.13
47.0,370.0,222.0,0.6,14.8,1792.0,0.5,0.5,60.0,51.9
194.0,440.0,242.0,0.55,17.6,1702.0,0.7,0.3,25.0,25.88
78.0,450.0,247.5,0.55,18.0,1686.5,0.5,0.5,60.0,54.38
70.0,430.0,236.5,0.55,17.2,1717.5,0.5,0.5,60.0,51.92
158.0,450.0,247.5,0.55,18.0,1686.5,0.6,0.4,60.0,54.38
76.0,450.0,202.5,0.45,18.0,1731.5,0.5,0.5,60.0,54.97
143.0,410.0,246.0,0.6,16.4,1728.0,0.6,0.4,60.0,55.78
116.0,450.0,202.5,0.45,18.0,1731.5,0.6,0.4,25.0,45.88
156.0,450.0,202.5,0.45,18.0,1731.5,0.6,0.4,60.0,56.56
157.0,450.0,225.0,0.5,18.0,1709.0,0.6,0.4,60.0,61.3
153.0,440.0,220.0,0.5,17.6,1724.0,0.6,0.4,60.0,61.61
229.0,430.0,215.0,0.5,17.2,1739.0,0.7,0.3,60.0,43.84

File: Results/RF_ID/experiment_13_RF_initialsample_4_timestamp_20230719_195453.csv
Idx_Sample,Powderkg,Liquidkg,WC,Admixturekg,Aggregateskg,Fly_Ash_ratio,GGBFS_ratio,temperature,fc_28dGroundTruth
194.0,440.0,242.0,0.55,17.6,1702.0,0.7,0.3,25.0,25.88
81.0,360.0,180.0,0.5,14.4,1844.0,0.6,0.4,25.0,47.92
199.0,450.0,270.0,0.6,18.0,1664.0,0.7,0.3,25.0,20.76
173.0,390.0,195.0,0.5,15.6,1799.0,0.7,0.3,25.0,37.18
3.0,360.0,216.0,0.6,14.4,1808.0,0.5,0.5,25.0,46.68
80.0,360.0,162.0,0.45,14.4,1862.0,0.6,0.4,25.0,43.32
95.0,390.0,234.0,0.6,15.6,1760.0,0.6,0.4,25.0,46.35
82.0,360.0,198.0,0.55,14.4,1826.0,0.6,0.4,25.0,46.87
87.0,370.0,222.0,0.6,14.8,1792.0,0.6,0.4,25.0,46.2
37.0,450.0,225.0,0.5,18.0,1709.0,0.5,0.5,25.0,58.53
36.0,450.0,202.5,0.45,18.0,1731.5,0.5,0.5,25.0,48.91
30.0,430.0,236.5,0.55,17.2,1717.5,0.5,0.5,25.0,47.15
77.0,450.0,225.0,0.5,18.0,1709.0,0.5,0.5,60.0,61.9
73.0,440.0,220.0,0.5,17.6,1724.0,0.5,0.5,60.0,62.65

File: Results/RF_ID/experiment_14_RF_initialsample_4_timestamp_1690279438.csv
Idx_Sample,Powderkg,Liquidkg,WC,Admixturekg,Aggregateskg,Fly_Ash_ratio,GGBFS_ratio,temperature,fc_28dGroundTruth
70.0,430.0,236.5,0.55,17.2,1717.5,0.5,0.5,60.0,51.92
86.0,370.0,203.5,0.55,14.8,1810.5,0.6,0.4,25.0,46.49
194.0,440.0,242.0,0.55,17.6,1702.0,0.7,0.3,25.0,25.88
81.0,360.0,180.0,0.5,14.4,1844.0,0.6,0.4,25.0,47.92
33.0,440.0,220.0,0.5,17.6,1724.0,0.5,0.5,25.0,59.23
34.0,440.0,242.0,0.55,17.6,1702.0,0.5,0.5,25.0,47.71
37.0,450.0,225.0,0.5,18.0,1709.0,0.5,0.5,25.0,58.53
36.0,450.0,202.5,0.45,18.0,1731.5,0.5,0.5,25.0,48.91
73.0,440.0,220.0,0.5,17.6,1724.0,0.5,0.5,60.0,62.65
149.0,430.0,215.0,0.5,17.2,1739.0,0.6,0.4,60.0,61.95
65.0,420.0,210.0,0.5,16.8,1754.0,0.5,0.5,60.0,64.28
145.0,420.0,210.0,0.5,16.8,1754.0,0.6,0.4,60.0,62.29
57.0,400.0,200.0,0.5,16.0,1784.0,0.5,0.5,60.0,64.6
52.0,390.0,175.5,0.45,15.6,1818.5,0.5,0.5,60.0,59.73

File: Results/RF_ID/experiment_14_RF_initialsample_4_timestamp_1690282070.csv
Idx_Sample,Powderkg,Liquidkg,WC,Admixturekg,Aggregateskg,Fly_Ash_ratio,GGBFS_ratio,temperature,fc_28dGroundTruth
196.0,450.0,202.5,0.45,18.0,1731.5,0.7,0.3,25.0,33.81
187.0,420.0,252.0,0.6,16.8,1712.0,0.7,0.3,25.0,25.11
232.0,440.0,198.0,0.45,17.6,1746.0,0.7,0.3,60.0,39.19
174.0,390.0,214.5,0.55,15.6,1779.5,0.7,0.3,25.0,28.6
72.0,440.0,198.0,0.45,17.6,1746.0,0.5,0.5,60.0,55.78
23.0,410.0,246.0,0.6,16.4,1728.0,0.5,0.5,25.0,47.43
0.0,360.0,162.0,0.45,14.4,1862.0,0.5,0.5,25.0,55.37
77.0,450.0,225.0,0.5,18.0,1709.0,0.5,0.5,60.0,61.9
43.0,360.0,216.0,0.6,14.4,1808.0,0.5,0.5,60.0,52.4
157.0,450.0,225.0,0.5,18.0,1709.0,0.6,0.4,60.0,61.3
158.0,450.0,247.5,0.55,18.0,1686.5,0.6,0.4,60.0,54.38
37.0,450.0,225.0,0.5,18.0,1709.0,0.5,0.5,25.0,58.53
149.0,430.0,215.0,0.5,17.2,1739.0,0.6,0.4,60.0,61.95
109.0,430.0,215.0,0.5,17.2,1739.0,0.6,0.4,25.0,51.04

File: Results/RF_ID/experiment_14_RF_initialsample_4_timestamp_1690284356.csv
Idx_Sample,Powderkg,Liquidkg,WC,Admixturekg,Aggregateskg,Fly_Ash_ratio,GGBFS_ratio,temperature,fc_28dGroundTruth
22.0,410.0,225.5,0.55,16.4,1748.5,0.5,0.5,25.0,47.28
77.0,450.0,225.0,0.5,18.0,1709.0,0.5,0.5,60.0,61.9
98.0,400.0,220.0,0.55,16.0,1764.0,0.6,0.4,25.0,45.38
198.0,450.0,247.5,0.55,18.0,1686.5,0.7,0.3,25.0,25.71
74.0,440.0,242.0,0.55,17.6,1702.0,0.5,0.5,60.0,53.2
76.0,450.0,202.5,0.45,18.0,1731.5,0.5,0.5,60.0,54.97
157.0,450.0,225.0,0.5,18.0,1709.0,0.6,0.4,60.0,61.3
237.0,450.0,225.0,0.5,18.0,1709.0,0.7,0.3,60.0,44.49
153.0,440.0,220.0,0.5,17.6,1724.0,0.6,0.4,60.0,61.61
150.0,430.0,236.5,0.55,17.2,1717.5,0.6,0.4,60.0,57.37
151.0,430.0,258.0,0.6,17.2,1696.0,0.6,0.4,60.0,54.31
158.0,450.0,247.5,0.55,18.0,1686.5,0.6,0.4,60.0,54.38
33.0,440.0,220.0,0.5,17.6,1724.0,0.5,0.5,25.0,59.23
117.0,450.0,225.0,0.5,18.0,1709.0,0.6,0.4,25.0,50.69

File: Results/RF_ID/experiment_15_RF_initialsample_4_timestamp_1690279438.csv
Idx_Sample,Powderkg,Liquidkg,WC,Admixturekg,Aggregateskg,Fly_Ash_ratio,GGBFS_ratio,temperature,fc_28dGroundTruth
29.0,430.0,215.0,0.5,17.2,1739.0,0.5,0.5,25.0,59.75
20.0,410.0,184.5,0.45,16.4,1789.5,0.5,0.5,25.0,56.62
94.0,390.0,214.5,0.55,15.6,1779.5,0.6,0.4,25.0,45.75
93.0,390.0,195.0,0.5,15.6,1799.0,0.6,0.4,25.0,48.75
30.0,430.0,236.5,0.55,17.2,1717.5,0.5,0.5,25.0,47.15
33.0,440.0,220.0,0.5,17.6,1724.0,0.5,0.5,25.0,59.23
69.0,430.0,215.0,0.5,17.2,1739.0,0.5,0.5,60.0,63.47
57.0,400.0,200.0,0.5,16.0,1784.0,0.5,0.5,60.0,64.6
145.0,420.0,210.0,0.5,16.8,1754.0,0.6,0.4,60.0,62.29
40.0,360.0,162.0,0.45,14.4,1862.0,0.5,0.5,60.0,61.96
141.0,410.0,205.0,0.5,16.4,1769.0,0.6,0.4,60.0,61.51
53.0,390.0,195.0,0.5,15.6,1799.0,0.5,0.5,60.0,64.76
54.0,390.0,214.5,0.55,15.6,1779.5,0.5,0.5,60.0,52.0
56.0,400.0,180.0,0.45,16.0,1804.0,0.5,0.5,60.0,58.98

File: Results/RF_ID/experiment_15_RF_initialsample_4_timestamp_1690282070.csv
Idx_Sample,Powderkg,Liquidkg,WC,Admixturekg,Aggregateskg,Fly_Ash_ratio,GGBFS_ratio,temperature,fc_28dGroundTruth
218.0,400.0,220.0,0.55,16.0,1764.0,0.7,0.3,60.0,32.12
33.0,440.0,220.0,0.5,17.6,1724.0,0.5,0.5,25.0,59.23
69.0,430.0,215.0,0.5,17.2,1739.0,0.5,0.5,60.0,63.47
220.0,410.0,184.5,0.45,16.4,1789.5,0.7,0.3,60.0,40.59
230.0,430.0,236.5,0.55,17.2,1717.5,0.7,0.3,60.0,32.59
149.0,430.0,215.0,0.5,17.2,1739.0,0.6,0.4,60.0,61.95
42.0,360.0,198.0,0.55,14.4,1826.0,0.5,0.5,60.0,53.39
59.0,400.0,240.0,0.6,16.0,1744.0,0.5,0.5,60.0,50.41
73.0,440.0,220.0,0.5,17.6,1724.0,0.5,0.5,60.0,62.65
145.0,420.0,210.0,0.5,16.8,1754.0,0.6,0.4,60.0,62.29
40.0,360.0,162.0,0.45,14.4,1862.0,0.5,0.5,60.0,61.96
57.0,400.0,200.0,0.5,16.0,1784.0,0.5,0.5,60.0,64.6
49.0,380.0,190.0,0.5,15.2,1814.0,0.5,0.5,60.0,64.93
13.0,390.0,195.0,0.5,15.6,1799.0,0.5,0.5,25.0,60.08

File: Results/RF_ID/experiment_15_RF_initialsample_4_timestamp_1690284356.csv
Idx_Sample,Powderkg,Liquidkg,WC,Admixturekg,Aggregateskg,Fly_Ash_ratio,GGBFS_ratio,temperature,fc_28dGroundTruth
16.0,400.0,180.0,0.45,16.0,1804.0,0.5,0.5,25.0,56.36
133.0,390.0,195.0,0.5,15.6,1799.0,0.6,0.4,60.0,59.86
45.0,370.0,185.0,0.5,14.8,1829.0,0.5,0.5,60.0,65.09
138.0,400.0,220.0,0.55,16.0,1764.0,0.6,0.4,60.0,57.12
83.0,360.0,216.0,0.6,14.4,1808.0,0.6,0.4,25.0,43.38
4.0,370.0,166.5,0.45,14.8,1847.5,0.5,0.5,25.0,55.62
7.0,370.0,222.0,0.6,14.8,1792.0,0.5,0.5,25.0,46.84
42.0,360.0,198.0,0.55,14.4,1826.0,0.5,0.5,60.0,53.39
49.0,380.0,190.0,0.5,15.2,1814.0,0.5,0.5,60.0,64.93
125.0,370.0,185.0,0.5,14.8,1829.0,0.6,0.4,60.0,58.2
9.0,380.0,190.0,0.5,15.2,1814.0,0.5,0.5,25.0,59.98
41.0,360.0,180.0,0.5,14.4,1844.0,0.5,0.5,60.0,65.26

File: Results/RF_ID/experiment_16_RF_initialsample_4_timestamp_1690279438.csv
Idx_Sample,Powderkg,Liquidkg,WC,Admixturekg,Aggregateskg,Fly_Ash_ratio,GGBFS_ratio,temperature,fc_28dGroundTruth
198.0,450.0,247.5,0.55,18.0,1686.5,0.7,0.3,25.0,25.71
105.0,420.0,210.0,0.5,16.8,1754.0,0.6,0.4,25.0,51.22
200.0,360.0,162.0,0.45,14.4,1862.0,0.7,0.3,60.0,41.53
184.0,420.0,189.0,0.45,16.8,1775.0,0.7,0.3,25.0,36.69
3.0,360.0,216.0,0.6,14.4,1808.0,0.5,0.5,25.0,46.68
113.0,440.0,220.0,0.5,17.6,1724.0,0.6,0.4,25.0,50.89
117.0,450.0,225.0,0.5,18.0,1709.0,0.6,0.4,25.0,50.69
116.0,450.0,202.5,0.45,18.0,1731.5,0.6,0.4,25.0,45.88
37.0,450.0,225.0,0.5,18.0,1709.0,0.5,0.5,25.0,58.53
38.0,450.0,247.5,0.55,18.0,1686.5,0.5,0.5,25.0,48.45
22.0,410.0,225.5,0.55,16.4,1748.5,0.5,0.5,25.0,47.28
33.0,440.0,220.0,0.5,17.6,1724.0,0.5,0.5,25.0,59.23
29.0,430.0,215.0,0.5,17.2,1739.0,0.5,0.5,25.0,59.75
28.0,430.0,193.5,0.45,17.2,1760.5,0.5,0.5,25.0,54.14

File: Results/RF_ID/experiment_16_RF_initialsample_4_timestamp_1690282070.csv
Idx_Sample,Powderkg,Liquidkg,WC,Admixturekg,Aggregateskg,Fly_Ash_ratio,GGBFS_ratio,temperature,fc_28dGroundTruth
190.0,430.0,236.5,0.55,17.2,1717.5,0.7,0.3,25.0,26.01
200.0,360.0,162.0,0.45,14.4,1862.0,0.7,0.3,60.0,41.53
197.0,450.0,225.0,0.5,18.0,1709.0,0.7,0.3,25.0,38.96
55.0,390.0,234.0,0.6,15.6,1760.0,0.5,0.5,60.0,50.9
26.0,420.0,231.0,0.55,16.8,1733.0,0.5,0.5,25.0,46.48
135.0,390.0,234.0,0.6,15.6,1760.0,0.6,0.4,60.0,53.96
95.0,390.0,234.0,0.6,15.6,1760.0,0.6,0.4,25.0,46.35
149.0,430.0,215.0,0.5,17.2,1739.0,0.6,0.4,60.0,61.95
68.0,430.0,193.5,0.45,17.2,1760.5,0.5,0.5,60.0,56.66
157.0,450.0,225.0,0.5,18.0,1709.0,0.6,0.4,60.0,61.3
109.0,430.0,215.0,0.5,17.2,1739.0,0.6,0.4,25.0,51.04
158.0,450.0,247.5,0.55,18.0,1686.5,0.6,0.4,60.0,54.38
153.0,440.0,220.0,0.5,17.6,1724.0,0.6,0.4,60.0,61.61
141.0,410.0,205.0,0.5,16.4,1769.0,0.6,0.4,60.0,61.51

File: Results/RF_ID/experiment_16_RF_initialsample_4_timestamp_1690284356.csv
Idx_Sample,Powderkg,Liquidkg,WC,Admixturekg,Aggregateskg,Fly_Ash_ratio,GGBFS_ratio,temperature,fc_28dGroundTruth
121.0,360.0,180.0,0.5,14.4,1844.0,0.6,0.4,60.0,57.37
106.0,420.0,231.0,0.55,16.8,1733.0,0.6,0.4,25.0,44.67
224.0,420.0,189.0,0.45,16.8,1775.0,0.7,0.3,60.0,40.41
144.0,420.0,189.0,0.45,16.8,1775.0,0.6,0.4,60.0,58.8
69.0,430.0,215.0,0.5,17.2,1739.0,0.5,0.5,60.0,63.47
29.0,430.0,215.0,0.5,17.2,1739.0,0.5,0.5,25.0,59.75
156.0,450.0,202.5,0.45,18.0,1731.5,0.6,0.4,60.0,56.56
65.0,420.0,210.0,0.5,16.8,1754.0,0.5,0.5,60.0,64.28
50.0,380.0,209.0,0.55,15.2,1795.0,0.5,0.5,60.0,52.46
77.0,450.0,225.0,0.5,18.0,1709.0,0.5,0.5,60.0,61.9
63.0,410.0,246.0,0.6,16.4,1728.0,0.5,0.5,60.0,49.91
37.0,450.0,225.0,0.5,18.0,1709.0,0.5,0.5,25.0,58.53
61.0,410.0,205.0,0.5,16.4,1769.0,0.5,0.5,60.0,64.43
41.0,360.0,180.0,0.5,14.4,1844.0,0.5,0.5,60.0,65.26

File: Results/RF_ID/experiment_17_RF_initialsample_4_timestamp_1690279438.csv
Idx_Sample,Powderkg,Liquidkg,WC,Admixturekg,Aggregateskg,Fly_Ash_ratio,GGBFS_ratio,temperature,fc_28dGroundTruth
84.0,370.0,166.5,0.45,14.8,1847.5,0.6,0.4,25.0,42.95
218.0,400.0,220.0,0.55,16.0,1764.0,0.7,0.3,60.0,32.12
204.0,370.0,166.5,0.45,14.8,1847.5,0.7,0.3,60.0,41.34
25.0,420.0,210.0,0.5,16.8,1754.0,0.5,0.5,25.0,60.38
2.0,360.0,198.0,0.55,14.4,1826.0,0.5,0.5,25.0,51.61
29.0,430.0,215.0,0.5,17.2,1739.0,0.5,0.5,25.0,59.75
21.0,410.0,205.0,0.5,16.4,1769.0,0.5,0.5,25.0,60.28
65.0,420.0,210.0,0.5,16.8,1754.0,0.5,0.5,60.0,64.28
76.0,450.0,202.5,0.45,18.0,1731.5,0.5,0.5,60.0,54.97
66.0,420.0,231.0,0.55,16.8,1733.0,0.5,0.5,60.0,50.64
41.0,360.0,180.0,0.5,14.4,1844.0,0.5,0.5,60.0,65.26

File: Results/RF_ID/experiment_17_RF_initialsample_4_timestamp_1690282070.csv
Idx_Sample,Powderkg,Liquidkg,WC,Admixturekg,Aggregateskg,Fly_Ash_ratio,GGBFS_ratio,temperature,fc_28dGroundTruth
134.0,390.0,214.5,0.55,15.6,1779.5,0.6,0.4,60.0,56.19
114.0,440.0,242.0,0.55,17.6,1702.0,0.6,0.4,25.0,42.91
84.0,370.0,166.5,0.45,14.8,1847.5,0.6,0.4,25.0,42.95
54.0,390.0,214.5,0.55,15.6,1779.5,0.5,0.5,60.0,52.0
120.0,360.0,162.0,0.45,14.4,1862.0,0.6,0.4,60.0,55.57
146.0,420.0,231.0,0.55,16.8,1733.0,0.6,0.4,60.0,58.93
143.0,410.0,246.0,0.6,16.4,1728.0,0.6,0.4,60.0,55.78
144.0,420.0,189.0,0.45,16.8,1775.0,0.6,0.4,60.0,58.8
147.0,420.0,252.0,0.6,16.8,1712.0,0.6,0.4,60.0,56.64
153.0,440.0,220.0,0.5,17.6,1724.0,0.6,0.4,60.0,61.61
69.0,430.0,215.0,0.5,17.2,1739.0,0.5,0.5,60.0,63.47
73.0,440.0,220.0,0.5,17.6,1724.0,0.5,0.5,60.0,62.65
70.0,430.0,236.5,0.55,17.2,1717.5,0.5,0.5,60.0,51.92
68.0,430.0,193.5,0.45,17.2,1760.5,0.5,0.5,60.0,56.66

File: Results/RF_ID/experiment_17_RF_initialsample_4_timestamp_1690284356.csv
Idx_Sample,Powderkg,Liquidkg,WC,Admixturekg,Aggregateskg,Fly_Ash_ratio,GGBFS_ratio,temperature,fc_28dGroundTruth
81.0,360.0,180.0,0.5,14.4,1844.0,0.6,0.4,25.0,47.92
36.0,450.0,202.5,0.45,18.0,1731.5,0.5,0.5,25.0,48.91
61.0,410.0,205.0,0.5,16.4,1769.0,0.5,0.5,60.0,64.43
1.0,360.0,180.0,0.5,14.4,1844.0,0.5,0.5,25.0,59.79
73.0,440.0,220.0,0.5,17.6,1724.0,0.5,0.5,60.0,62.65
65.0,420.0,210.0,0.5,16.8,1754.0,0.5,0.5,60.0,64.28
141.0,410.0,205.0,0.5,16.4,1769.0,0.6,0.4,60.0,61.51
10.0,380.0,209.0,0.55,15.2,1795.0,0.5,0.5,25.0,49.86
60.0,410.0,184.5,0.45,16.4,1789.5,0.5,0.5,60.0,58.24
69.0,430.0,215.0,0.5,17.2,1739.0,0.5,0.5,60.0,63.47
53.0,390.0,195.0,0.5,15.6,1799.0,0.5,0.5,60.0,64.76
49.0,380.0,190.0,0.5,15.2,1814.0,0.5,0.5,60.0,64.93
133.0,390.0,195.0,0.5,15.6,1799.0,0.6,0.4,60.0,59.86
42.0,360.0,198.0,0.55,14.4,1826.0,0.5,0.5,60.0,53.39

File: Results/RF_ID/experiment_17_RF_initialsample_4_timestamp_20230719_195453.csv
Idx_Sample,Powderkg,Liquidkg,WC,Admixturekg,Aggregateskg,Fly_Ash_ratio,GGBFS_ratio,temperature,fc_28dGroundTruth
113.0,440.0,220.0,0.5,17.6,1724.0,0.6,0.4,25.0,50.89
213.0,390.0,195.0,0.5,15.6,1799.0,0.7,0.3,60.0,43.03
78.0,450.0,247.5,0.55,18.0,1686.5,0.5,0.5,60.0,54.38
161.0,360.0,180.0,0.5,14.4,1844.0,0.7,0.3,25.0,36.19
3.0,360.0,216.0,0.6,14.4,1808.0,0.5,0.5,25.0,46.68
70.0,430.0,236.5,0.55,17.2,1717.5,0.5,0.5,60.0,51.92
198.0,450.0,247.5,0.55,18.0,1686.5,0.7,0.3,25.0,25.71
38.0,450.0,247.5,0.55,18.0,1686.5,0.5,0.5,25.0,48.45
74.0,440.0,242.0,0.55,17.6,1702.0,0.5,0.5,60.0,53.2
79.0,450.0,270.0,0.6,18.0,1664.0,0.5,0.5,60.0,53.79
159.0,450.0,270.0,0.6,18.0,1664.0,0.6,0.4,60.0,49.83
75.0,440.0,264.0,0.6,17.6,1680.0,0.5,0.5,60.0,52.42
77.0,450.0,225.0,0.5,18.0,1709.0,0.5,0.5,60.0,61.9
73.0,440.0,220.0,0.5,17.6,1724.0,0.5,0.5,60.0,62.65

File: Results/RF_ID/experiment_18_RF_initialsample_4_timestamp_1690279438.csv
Idx_Sample,Powderkg,Liquidkg,WC,Admixturekg,Aggregateskg,Fly_Ash_ratio,GGBFS_ratio,temperature,fc_28dGroundTruth
201.0,360.0,180.0,0.5,14.4,1844.0,0.7,0.3,60.0,42.56
0.0,360.0,162.0,0.45,14.4,1862.0,0.5,0.5,25.0,55.37
150.0,430.0,236.5,0.55,17.2,1717.5,0.6,0.4,60.0,57.37
115.0,440.0,264.0,0.6,17.6,1680.0,0.6,0.4,25.0,46.01
137.0,400.0,200.0,0.5,16.0,1784.0,0.6,0.4,60.0,60.68
120.0,360.0,162.0,0.45,14.4,1862.0,0.6,0.4,60.0,55.57
14.0,390.0,214.5,0.55,15.6,1779.5,0.5,0.5,25.0,49.0
53.0,390.0,195.0,0.5,15.6,1799.0,0.5,0.5,60.0,64.76
133.0,390.0,195.0,0.5,15.6,1799.0,0.6,0.4,60.0,59.86
61.0,410.0,205.0,0.5,16.4,1769.0,0.5,0.5,60.0,64.43
50.0,380.0,209.0,0.55,15.2,1795.0,0.5,0.5,60.0,52.46
73.0,440.0,220.0,0.5,17.6,1724.0,0.5,0.5,60.0,62.65
57.0,400.0,200.0,0.5,16.0,1784.0,0.5,0.5,60.0,64.6
58.0,400.0,220.0,0.55,16.0,1764.0,0.5,0.5,60.0,51.54

File: Results/RF_ID/experiment_18_RF_initialsample_4_timestamp_1690282070.csv
Idx_Sample,Powderkg,Liquidkg,WC,Admixturekg,Aggregateskg,Fly_Ash_ratio,GGBFS_ratio,temperature,fc_28dGroundTruth
228.0,430.0,193.5,0.45,17.2,1760.5,0.7,0.3,60.0,39.8
25.0,420.0,210.0,0.5,16.8,1754.0,0.5,0.5,25.0,60.38
211.0,380.0,228.0,0.6,15.2,1776.0,0.7,0.3,60.0,28.01
127.0,370.0,222.0,0.6,14.8,1792.0,0.6,0.4,60.0,52.13
96.0,400.0,180.0,0.45,16.0,1804.0,0.6,0.4,25.0,44.85
18.0,400.0,220.0,0.55,16.0,1764.0,0.5,0.5,25.0,48.14
66.0,420.0,231.0,0.55,16.8,1733.0,0.5,0.5,60.0,50.64
105.0,420.0,210.0,0.5,16.8,1754.0,0.6,0.4,25.0,51.22
1.0,360.0,180.0,0.5,14.4,1844.0,0.5,0.5,25.0,59.79
41.0,360.0,180.0,0.5,14.4,1844.0,0.5,0.5,60.0,65.26

File: Results/RF_ID/experiment_18_RF_initialsample_4_timestamp_1690284356.csv
Idx_Sample,Powderkg,Liquidkg,WC,Admixturekg,Aggregateskg,Fly_Ash_ratio,GGBFS_ratio,temperature,fc_28dGroundTruth
167.0,370.0,222.0,0.6,14.8,1792.0,0.7,0.3,25.0,25.6
138.0,400.0,220.0,0.55,16.0,1764.0,0.6,0.4,60.0,57.12
134.0,390.0,214.5,0.55,15.6,1779.5,0.6,0.4,60.0,56.19
145.0,420.0,210.0,0.5,16.8,1754.0,0.6,0.4,60.0,62.29
220.0,410.0,184.5,0.45,16.4,1789.5,0.7,0.3,60.0,40.59
27.0,420.0,252.0,0.6,16.8,1712.0,0.5,0.5,25.0,47.57
80.0,360.0,162.0,0.45,14.4,1862.0,0.6,0.4,25.0,43.32
144.0,420.0,189.0,0.45,16.8,1775.0,0.6,0.4,60.0,58.8
61.0,410.0,205.0,0.5,16.4,1769.0,0.5,0.5,60.0,64.43
73.0,440.0,220.0,0.5,17.6,1724.0,0.5,0.5,60.0,62.65
70.0,430.0,236.5,0.55,17.2,1717.5,0.5,0.5,60.0,51.92
43.0,360.0,216.0,0.6,14.4,1808.0,0.5,0.5,60.0,52.4
9.0,380.0,190.0,0.5,15.2,1814.0,0.5,0.5,25.0,59.98
77.0,450.0,225.0,0.5,18.0,1709.0,0.5,0.5,60.0,61.9

File: Results/RF_ID/experiment_19_RF_initialsample_4_timestamp_1690279438.csv
Idx_Sample,Powderkg,Liquidkg,WC,Admixturekg,Aggregateskg,Fly_Ash_ratio,GGBFS_ratio,temperature,fc_28dGroundTruth
2.0,360.0,198.0,0.55,14.4,1826.0,0.5,0.5,25.0,51.61
163.0,360.0,216.0,0.6,14.4,1808.0,0.7,0.3,25.0,25.71
203.0,360.0,216.0,0.6,14.4,1808.0,0.7,0.3,60.0,25.58
157.0,450.0,225.0,0.5,18.0,1709.0,0.6,0.4,60.0,61.3
123.0,360.0,216.0,0.6,14.4,1808.0,0.6,0.4,60.0,51.22
102.0,410.0,225.5,0.55,16.4,1748.5,0.6,0.4,25.0,45.02
37.0,450.0,225.0,0.5,18.0,1709.0,0.5,0.5,25.0,58.53
120.0,360.0,162.0,0.45,14.4,1862.0,0.6,0.4,60.0,55.57
141.0,410.0,205.0,0.5,16.4,1769.0,0.6,0.4,60.0,61.51
101.0,410.0,205.0,0.5,16.4,1769.0,0.6,0.4,25.0,50.43
133.0,390.0,195.0,0.5,15.6,1799.0,0.6,0.4,60.0,59.86
41.0,360.0,180.0,0.5,14.4,1844.0,0.5,0.5,60.0,65.26

File: Results/RF_ID/experiment_19_RF_initialsample_4_timestamp_1690282070.csv
Idx_Sample,Powderkg,Liquidkg,WC,Admixturekg,Aggregateskg,Fly_Ash_ratio,GGBFS_ratio,temperature,fc_28dGroundTruth
77.0,450.0,225.0,0.5,18.0,1709.0,0.5,0.5,60.0,61.9
91.0,380.0,228.0,0.6,15.2,1776.0,0.6,0.4,25.0,46.27
173.0,390.0,195.0,0.5,15.6,1799.0,0.7,0.3,25.0,37.18
45.0,370.0,185.0,0.5,14.8,1829.0,0.5,0.5,60.0,65.09
0.0,360.0,162.0,0.45,14.4,1862.0,0.5,0.5,25.0,55.37
46.0,370.0,203.5,0.55,14.8,1810.5,0.5,0.5,60.0,52.93
49.0,380.0,190.0,0.5,15.2,1814.0,0.5,0.5,60.0,64.93
53.0,390.0,195.0,0.5,15.6,1799.0,0.5,0.5,60.0,64.76
52.0,390.0,175.5,0.45,15.6,1818.5,0.5,0.5,60.0,59.73
5.0,370.0,185.0,0.5,14.8,1829.0,0.5,0.5,25.0,59.88
144.0,420.0,189.0,0.45,16.8,1775.0,0.6,0.4,60.0,58.8
133.0,390.0,195.0,0.5,15.6,1799.0,0.6,0.4,60.0,59.86
129.0,380.0,190.0,0.5,15.2,1814.0,0.6,0.4,60.0,59.03
57.0,400.0,200.0,0.5,16.0,1784.0,0.5,0.5,60.0,64.6

File: Results/RF_ID/experiment_19_RF_initialsample_4_timestamp_1690284356.csv
Idx_Sample,Powderkg,Liquidkg,WC,Admixturekg,Aggregateskg,Fly_Ash_ratio,GGBFS_ratio,temperature,fc_28dGroundTruth
33.0,440.0,220.0,0.5,17.6,1724.0,0.5,0.5,25.0,59.23
77.0,450.0,225.0,0.5,18.0,1709.0,0.5,0.5,60.0,61.9
210.0,380.0,209.0,0.55,15.2,1795.0,0.7,0.3,60.0,33.03
9.0,380.0,190.0,0.5,15.2,1814.0,0.5,0.5,25.0,59.98
78.0,450.0,247.5,0.55,18.0,1686.5,0.5,0.5,60.0,54.38
11.0,380.0,228.0,0.6,15.2,1776.0,0.5,0.5,25.0,46.98
40.0,360.0,162.0,0.45,14.4,1862.0,0.5,0.5,60.0,61.96
42.0,360.0,198.0,0.55,14.4,1826.0,0.5,0.5,60.0,53.39
157.0,450.0,225.0,0.5,18.0,1709.0,0.6,0.4,60.0,61.3
41.0,360.0,180.0,0.5,14.4,1844.0,0.5,0.5,60.0,65.26

File: Results/RF_ID/experiment_1_RF_initialsample_4_timestamp_1690282070.csv
Idx_Sample,Powderkg,Liquidkg,WC,Admixturekg,Aggregateskg,Fly_Ash_ratio,GGBFS_ratio,temperature,fc_28dGroundTruth
72.0,440.0,198.0,0.45,17.6,1746.0,0.5,0.5,60.0,55.78
20.0,410.0,184.5,0.45,16.4,1789.5,0.5,0.5,25.0,56.62
74.0,440.0,242.0,0.55,17.6,1702.0,0.5,0.5,60.0,53.2
143.0,410.0,246.0,0.6,16.4,1728.0,0.6,0.4,60.0,55.78
2.0,360.0,198.0,0.55,14.4,1826.0,0.5,0.5,25.0,51.61
12.0,390.0,175.5,0.45,15.6,1818.5,0.5,0.5,25.0,56.1
100.0,410.0,184.5,0.45,16.4,1789.5,0.6,0.4,25.0,45.48
130.0,380.0,209.0,0.55,15.2,1795.0,0.6,0.4,60.0,55.26
24.0,420.0,189.0,0.45,16.8,1775.0,0.5,0.5,25.0,56.86
25.0,420.0,210.0,0.5,16.8,1754.0,0.5,0.5,25.0,60.38
105.0,420.0,210.0,0.5,16.8,1754.0,0.6,0.4,25.0,51.22
21.0,410.0,205.0,0.5,16.4,1769.0,0.5,0.5,25.0,60.28
29.0,430.0,215.0,0.5,17.2,1739.0,0.5,0.5,25.0,59.75
65.0,420.0,210.0,0.5,16.8,1754.0,0.5,0.5,60.0,64.28

File: Results/RF_ID/experiment_1_RF_initialsample_4_timestamp_1690284356.csv
Idx_Sample,Powderkg,Liquidkg,WC,Admixturekg,Aggregateskg,Fly_Ash_ratio,GGBFS_ratio,temperature,fc_28dGroundTruth
59.0,400.0,240.0,0.6,16.0,1744.0,0.5,0.5,60.0,50.41
218.0,400.0,220.0,0.55,16.0,1764.0,0.7,0.3,60.0,32.12
1.0,360.0,180.0,0.5,14.4,1844.0,0.5,0.5,25.0,59.79
223.0,410.0,246.0,0.6,16.4,1728.0,0.7,0.3,60.0,27.16
42.0,360.0,198.0,0.55,14.4,1826.0,0.5,0.5,60.0,53.39
8.0,380.0,171.0,0.45,15.2,1833.0,0.5,0.5,25.0,55.85
16.0,400.0,180.0,0.45,16.0,1804.0,0.5,0.5,25.0,56.36
0.0,360.0,162.0,0.45,14.4,1862.0,0.5,0.5,25.0,55.37
5.0,370.0,185.0,0.5,14.8,1829.0,0.5,0.5,25.0,59.88
21.0,410.0,205.0,0.5,16.4,1769.0,0.5,0.5,25.0,60.28
38.0,450.0,247.5,0.55,18.0,1686.5,0.5,0.5,25.0,48.45
37.0,450.0,225.0,0.5,18.0,1709.0,0.5,0.5,25.0,58.53
29.0,430.0,215.0,0.5,17.2,1739.0,0.5,0.5,25.0,59.75
101.0,410.0,205.0,0.5,16.4,1769.0,0.6,0.4,25.0,50.43

File: Results/RF_ID/experiment_1_RF_initialsample_4_timestamp_20230719_195453.csv
Idx_Sample,Powderkg,Liquidkg,WC,Admixturekg,Aggregateskg,Fly_Ash_ratio,GGBFS_ratio,temperature,fc_28dGroundTruth
107.0,420.0,252.0,0.6,16.8,1712.0,0.6,0.4,25.0,46.57
143.0,410.0,246.0,0.6,16.4,1728.0,0.6,0.4,60.0,55.78
55.0,390.0,234.0,0.6,15.6,1760.0,0.5,0.5,60.0,50.9
135.0,390.0,234.0,0.6,15.6,1760.0,0.6,0.4,60.0,53.96
154.0,440.0,242.0,0.55,17.6,1702.0,0.6,0.4,60.0,55.82
158.0,450.0,247.5,0.55,18.0,1686.5,0.6,0.4,60.0,54.38
99.0,400.0,240.0,0.6,16.0,1744.0,0.6,0.4,25.0,46.42
151.0,430.0,258.0,0.6,17.2,1696.0,0.6,0.4,60.0,54.31
223.0,410.0,246.0,0.6,16.4,1728.0,0.7,0.3,60.0,27.16
147.0,420.0,252.0,0.6,16.8,1712.0,0.6,0.4,60.0,56.64
139.0,400.0,240.0,0.6,16.0,1744.0,0.6,0.4,60.0,54.87
155.0,440.0,264.0,0.6,17.6,1680.0,0.6,0.4,60.0,51.98
148.0,430.0,193.5,0.45,17.2,1760.5,0.6,0.4,60.0,58.03
60.0,410.0,184.5,0.45,16.4,1789.5,0.5,0.5,60.0,58.24

File: Results/RF_ID/experiment_20_RF_initialsample_4_timestamp_1690279438.csv
Idx_Sample,Powderkg,Liquidkg,WC,Admixturekg,Aggregateskg,Fly_Ash_ratio,GGBFS_ratio,temperature,fc_28dGroundTruth
114.0,440.0,242.0,0.55,17.6,1702.0,0.6,0.4,25.0,42.91
212.0,390.0,175.5,0.45,15.6,1818.5,0.7,0.3,60.0,40.96
239.0,450.0,270.0,0.6,18.0,1664.0,0.7,0.3,60.0,29.46
97.0,400.0,200.0,0.5,16.0,1784.0,0.6,0.4,25.0,49.59
3.0,360.0,216.0,0.6,14.4,1808.0,0.5,0.5,25.0,46.68
177.0,400.0,200.0,0.5,16.0,1784.0,0.7,0.3,25.0,37.52
80.0,360.0,162.0,0.45,14.4,1862.0,0.6,0.4,25.0,43.32
101.0,410.0,205.0,0.5,16.4,1769.0,0.6,0.4,25.0,50.43
105.0,420.0,210.0,0.5,16.8,1754.0,0.6,0.4,25.0,51.22
65.0,420.0,210.0,0.5,16.8,1754.0,0.5,0.5,60.0,64.28
76.0,450.0,202.5,0.45,18.0,1731.5,0.5,0.5,60.0,54.97
71.0,430.0,258.0,0.6,17.2,1696.0,0.5,0.5,60.0,50.93
43.0,360.0,216.0,0.6,14.4,1808.0,0.5,0.5,60.0,52.4
61.0,410.0,205.0,0.5,16.4,1769.0,0.5,0.5,60.0,64.43

File: Results/RF_ID/experiment_20_RF_initialsample_4_timestamp_1690282070.csv
Idx_Sample,Powderkg,Liquidkg,WC,Admixturekg,Aggregateskg,Fly_Ash_ratio,GGBFS_ratio,temperature,fc_28dGroundTruth
73.0,440.0,220.0,0.5,17.6,1724.0,0.5,0.5,60.0,62.65
173.0,390.0,195.0,0.5,15.6,1799.0,0.7,0.3,25.0,37.18
194.0,440.0,242.0,0.55,17.6,1702.0,0.7,0.3,25.0,25.88
79.0,450.0,270.0,0.6,18.0,1664.0,0.5,0.5,60.0,53.79
33.0,440.0,220.0,0.5,17.6,1724.0,0.5,0.5,25.0,59.23
42.0,360.0,198.0,0.55,14.4,1826.0,0.5,0.5,60.0,53.39
25.0,420.0,210.0,0.5,16.8,1754.0,0.5,0.5,25.0,60.38
40.0,360.0,162.0,0.45,14.4,1862.0,0.5,0.5,60.0,61.96
77.0,450.0,225.0,0.5,18.0,1709.0,0.5,0.5,60.0,61.9
70.0,430.0,236.5,0.55,17.2,1717.5,0.5,0.5,60.0,51.92
53.0,390.0,195.0,0.5,15.6,1799.0,0.5,0.5,60.0,64.76
49.0,380.0,190.0,0.5,15.2,1814.0,0.5,0.5,60.0,64.93
129.0,380.0,190.0,0.5,15.2,1814.0,0.6,0.4,60.0,59.03
9.0,380.0,190.0,0.5,15.2,1814.0,0.5,0.5,25.0,59.98

File: Results/RF_ID/experiment_20_RF_initialsample_4_timestamp_1690284356.csv
Idx_Sample,Powderkg,Liquidkg,WC,Admixturekg,Aggregateskg,Fly_Ash_ratio,GGBFS_ratio,temperature,fc_28dGroundTruth
29.0,430.0,215.0,0.5,17.2,1739.0,0.5,0.5,25.0,59.75
34.0,440.0,242.0,0.55,17.6,1702.0,0.5,0.5,25.0,47.71
22.0,410.0,225.5,0.55,16.4,1748.5,0.5,0.5,25.0,47.28
150.0,430.0,236.5,0.55,17.2,1717.5,0.6,0.4,60.0,57.37
28.0,430.0,193.5,0.45,17.2,1760.5,0.5,0.5,25.0,54.14
33.0,440.0,220.0,0.5,17.6,1724.0,0.5,0.5,25.0,59.23
21.0,410.0,205.0,0.5,16.4,1769.0,0.5,0.5,25.0,60.28
25.0,420.0,210.0,0.5,16.8,1754.0,0.5,0.5,25.0,60.38
10.0,380.0,209.0,0.55,15.2,1795.0,0.5,0.5,25.0,49.86
65.0,420.0,210.0,0.5,16.8,1754.0,0.5,0.5,60.0,64.28
145.0,420.0,210.0,0.5,16.8,1754.0,0.6,0.4,60.0,62.29
77.0,450.0,225.0,0.5,18.0,1709.0,0.5,0.5,60.0,61.9
57.0,400.0,200.0,0.5,16.0,1784.0,0.5,0.5,60.0,64.6
41.0,360.0,180.0,0.5,14.4,1844.0,0.5,0.5,60.0,65.26

File: Results/RF_ID/experiment_21_RF_initialsample_4_timestamp_1690279438.csv
Idx_Sample,Powderkg,Liquidkg,WC,Admixturekg,Aggregateskg,Fly_Ash_ratio,GGBFS_ratio,temperature,fc_28dGroundTruth
23.0,410.0,246.0,0.6,16.4,1728.0,0.5,0.5,25.0,47.43
165.0,370.0,185.0,0.5,14.8,1829.0,0.7,0.3,25.0,36.52
70.0,430.0,236.5,0.55,17.2,1717.5,0.5,0.5,60.0,51.92
153.0,440.0,220.0,0.5,17.6,1724.0,0.6,0.4,60.0,61.61
152.0,440.0,198.0,0.45,17.6,1746.0,0.6,0.4,60.0,57.27
233.0,440.0,220.0,0.5,17.6,1724.0,0.7,0.3,60.0,44.18
157.0,450.0,225.0,0.5,18.0,1709.0,0.6,0.4,60.0,61.3
145.0,420.0,210.0,0.5,16.8,1754.0,0.6,0.4,60.0,62.29
123.0,360.0,216.0,0.6,14.4,1808.0,0.6,0.4,60.0,51.22
105.0,420.0,210.0,0.5,16.8,1754.0,0.6,0.4,25.0,51.22
141.0,410.0,205.0,0.5,16.4,1769.0,0.6,0.4,60.0,61.51
121.0,360.0,180.0,0.5,14.4,1844.0,0.6,0.4,60.0,57.37
65.0,420.0,210.0,0.5,16.8,1754.0,0.5,0.5,60.0,64.28
61.0,410.0,205.0,0.5,16.4,1769.0,0.5,0.5,60.0,64.43

File: Results/RF_ID/experiment_21_RF_initialsample_4_timestamp_1690282070.csv
Idx_Sample,Powderkg,Liquidkg,WC,Admixturekg,Aggregateskg,Fly_Ash_ratio,GGBFS_ratio,temperature,fc_28dGroundTruth
70.0,430.0,236.5,0.55,17.2,1717.5,0.5,0.5,60.0,51.92
131.0,380.0,228.0,0.6,15.2,1776.0,0.6,0.4,60.0,53.05
209.0,380.0,190.0,0.5,15.2,1814.0,0.7,0.3,60.0,42.88
167.0,370.0,222.0,0.6,14.8,1792.0,0.7,0.3,25.0,25.6
123.0,360.0,216.0,0.6,14.4,1808.0,0.6,0.4,60.0,51.22
126.0,370.0,203.5,0.55,14.8,1810.5,0.6,0.4,60.0,54.32
146.0,420.0,231.0,0.55,16.8,1733.0,0.6,0.4,60.0,58.93
143.0,410.0,246.0,0.6,16.4,1728.0,0.6,0.4,60.0,55.78
226.0,420.0,231.0,0.55,16.8,1733.0,0.7,0.3,60.0,31.24
106.0,420.0,231.0,0.55,16.8,1733.0,0.6,0.4,25.0,44.67
64.0,420.0,189.0,0.45,16.8,1775.0,0.5,0.5,60.0,57.54
124.0,370.0,166.5,0.45,14.8,1847.5,0.6,0.4,60.0,56.11
145.0,420.0,210.0,0.5,16.8,1754.0,0.6,0.4,60.0,62.29
149.0,430.0,215.0,0.5,17.2,1739.0,0.6,0.4,60.0,61.95

File: Results/RF_ID/experiment_21_RF_initialsample_4_timestamp_1690284356.csv
Idx_Sample,Powderkg,Liquidkg,WC,Admixturekg,Aggregateskg,Fly_Ash_ratio,GGBFS_ratio,temperature,fc_28dGroundTruth
38.0,450.0,247.5,0.55,18.0,1686.5,0.5,0.5,25.0,48.45
21.0,410.0,205.0,0.5,16.4,1769.0,0.5,0.5,25.0,60.28
191.0,430.0,258.0,0.6,17.2,1696.0,0.7,0.3,25.0,23.62
84.0,370.0,166.5,0.45,14.8,1847.5,0.6,0.4,25.0,42.95
1.0,360.0,180.0,0.5,14.4,1844.0,0.5,0.5,25.0,59.79
33.0,440.0,220.0,0.5,17.6,1724.0,0.5,0.5,25.0,59.23
12.0,390.0,175.5,0.45,15.6,1818.5,0.5,0.5,25.0,56.1
3.0,360.0,216.0,0.6,14.4,1808.0,0.5,0.5,25.0,46.68
5.0,370.0,185.0,0.5,14.8,1829.0,0.5,0.5,25.0,59.88
177.0,400.0,200.0,0.5,16.0,1784.0,0.7,0.3,25.0,37.52
17.0,400.0,200.0,0.5,16.0,1784.0,0.5,0.5,25.0,60.18
9.0,380.0,190.0,0.5,15.2,1814.0,0.5,0.5,25.0,59.98
25.0,420.0,210.0,0.5,16.8,1754.0,0.5,0.5,25.0,60.38
65.0,420.0,210.0,0.5,16.8,1754.0,0.5,0.5,60.0,64.28

File: Results/RF_ID/experiment_22_RF_initialsample_4_timestamp_1690282070.csv
Idx_Sample,Powderkg,Liquidkg,WC,Admixturekg,Aggregateskg,Fly_Ash_ratio,GGBFS_ratio,temperature,fc_28dGroundTruth
178.0,400.0,220.0,0.55,16.0,1764.0,0.7,0.3,25.0,27.77
185.0,420.0,210.0,0.5,16.8,1754.0,0.7,0.3,25.0,38.16
161.0,360.0,180.0,0.5,14.4,1844.0,0.7,0.3,25.0,36.19
234.0,440.0,242.0,0.55,17.6,1702.0,0.7,0.3,60.0,33.95
17.0,400.0,200.0,0.5,16.0,1784.0,0.5,0.5,25.0,60.18
0.0,360.0,162.0,0.45,14.4,1862.0,0.5,0.5,25.0,55.37
14.0,390.0,214.5,0.55,15.6,1779.5,0.5,0.5,25.0,49.0
20.0,410.0,184.5,0.45,16.4,1789.5,0.5,0.5,25.0,56.62
18.0,400.0,220.0,0.55,16.0,1764.0,0.5,0.5,25.0,48.14
13.0,390.0,195.0,0.5,15.6,1799.0,0.5,0.5,25.0,60.08
97.0,400.0,200.0,0.5,16.0,1784.0,0.6,0.4,25.0,49.59
29.0,430.0,215.0,0.5,17.2,1739.0,0.5,0.5,25.0,59.75
33.0,440.0,220.0,0.5,17.6,1724.0,0.5,0.5,25.0,59.23
21.0,410.0,205.0,0.5,16.4,1769.0,0.5,0.5,25.0,60.28

File: Results/RF_ID/experiment_23_RF_initialsample_4_timestamp_1690279438.csv
Idx_Sample,Powderkg,Liquidkg,WC,Admixturekg,Aggregateskg,Fly_Ash_ratio,GGBFS_ratio,temperature,fc_28dGroundTruth
198.0,450.0,247.5,0.55,18.0,1686.5,0.7,0.3,25.0,25.71
7.0,370.0,222.0,0.6,14.8,1792.0,0.5,0.5,25.0,46.84
43.0,360.0,216.0,0.6,14.4,1808.0,0.5,0.5,60.0,52.4
90.0,380.0,209.0,0.55,15.2,1795.0,0.6,0.4,25.0,46.12
59.0,400.0,240.0,0.6,16.0,1744.0,0.5,0.5,60.0,50.41
64.0,420.0,189.0,0.45,16.8,1775.0,0.5,0.5,60.0,57.54
72.0,440.0,198.0,0.45,17.6,1746.0,0.5,0.5,60.0,55.78
73.0,440.0,220.0,0.5,17.6,1724.0,0.5,0.5,60.0,62.65
37.0,450.0,225.0,0.5,18.0,1709.0,0.5,0.5,25.0,58.53
105.0,420.0,210.0,0.5,16.8,1754.0,0.6,0.4,25.0,51.22
233.0,440.0,220.0,0.5,17.6,1724.0,0.7,0.3,60.0,44.18
77.0,450.0,225.0,0.5,18.0,1709.0,0.5,0.5,60.0,61.9
74.0,440.0,242.0,0.55,17.6,1702.0,0.5,0.5,60.0,53.2
157.0,450.0,225.0,0.5,18.0,1709.0,0.6,0.4,60.0,61.3

File: Results/RF_ID/experiment_23_RF_initialsample_4_timestamp_1690282070.csv
Idx_Sample,Powderkg,Liquidkg,WC,Admixturekg,Aggregateskg,Fly_Ash_ratio,GGBFS_ratio,temperature,fc_28dGroundTruth
216.0,400.0,180.0,0.45,16.0,1804.0,0.7,0.3,60.0,40.78
27.0,420.0,252.0,0.6,16.8,1712.0,0.5,0.5,25.0,47.57
124.0,370.0,166.5,0.45,14.8,1847.5,0.6,0.4,60.0,56.11
85.0,370.0,185.0,0.5,14.8,1829.0,0.6,0.4,25.0,48.47
200.0,360.0,162.0,0.45,14.4,1862.0,0.7,0.3,60.0,41.53
132.0,390.0,175.5,0.45,15.6,1818.5,0.6,0.4,60.0,57.2
52.0,390.0,175.5,0.45,15.6,1818.5,0.5,0.5,60.0,59.73
56.0,400.0,180.0,0.45,16.0,1804.0,0.5,0.5,60.0,58.98
40.0,360.0,162.0,0.45,14.4,1862.0,0.5,0.5,60.0,61.96
41.0,360.0,180.0,0.5,14.4,1844.0,0.5,0.5,60.0,65.26

File: Results/RF_ID/experiment_23_RF_initialsample_4_timestamp_1690284356.csv
Idx_Sample,Powderkg,Liquidkg,WC,Admixturekg,Aggregateskg,Fly_Ash_ratio,GGBFS_ratio,temperature,fc_28dGroundTruth
139.0,400.0,240.0,0.6,16.0,1744.0,0.6,0.4,60.0,54.87
65.0,420.0,210.0,0.5,16.8,1754.0,0.5,0.5,60.0,64.28
199.0,450.0,270.0,0.6,18.0,1664.0,0.7,0.3,25.0,20.76
178.0,400.0,220.0,0.55,16.0,1764.0,0.7,0.3,25.0,27.77
24.0,420.0,189.0,0.45,16.8,1775.0,0.5,0.5,25.0,56.86
57.0,400.0,200.0,0.5,16.0,1784.0,0.5,0.5,60.0,64.6
13.0,390.0,195.0,0.5,15.6,1799.0,0.5,0.5,25.0,60.08
73.0,440.0,220.0,0.5,17.6,1724.0,0.5,0.5,60.0,62.65
62.0,410.0,225.5,0.55,16.4,1748.5,0.5,0.5,60.0,51.07
76.0,450.0,202.5,0.45,18.0,1731.5,0.5,0.5,60.0,54.97
17.0,400.0,200.0,0.5,16.0,1784.0,0.5,0.5,25.0,60.18
141.0,410.0,205.0,0.5,16.4,1769.0,0.6,0.4,60.0,61.51
29.0,430.0,215.0,0.5,17.2,1739.0,0.5,0.5,25.0,59.75
149.0,430.0,215.0,0.5,17.2,1739.0,0.6,0.4,60.0,61.95

File: Results/RF_ID/experiment_24_RF_initialsample_4_timestamp_1690279438.csv
Idx_Sample,Powderkg,Liquidkg,WC,Admixturekg,Aggregateskg,Fly_Ash_ratio,GGBFS_ratio,temperature,fc_28dGroundTruth
136.0,400.0,180.0,0.45,16.0,1804.0,0.6,0.4,60.0,57.75
156.0,450.0,202.5,0.45,18.0,1731.5,0.6,0.4,60.0,56.56
147.0,420.0,252.0,0.6,16.8,1712.0,0.6,0.4,60.0,56.64
65.0,420.0,210.0,0.5,16.8,1754.0,0.5,0.5,60.0,64.28
13.0,390.0,195.0,0.5,15.6,1799.0,0.5,0.5,25.0,60.08
62.0,410.0,225.5,0.55,16.4,1748.5,0.5,0.5,60.0,51.07
105.0,420.0,210.0,0.5,16.8,1754.0,0.6,0.4,25.0,51.22
69.0,430.0,215.0,0.5,17.2,1739.0,0.5,0.5,60.0,63.47
73.0,440.0,220.0,0.5,17.6,1724.0,0.5,0.5,60.0,62.65
25.0,420.0,210.0,0.5,16.8,1754.0,0.5,0.5,25.0,60.38
64.0,420.0,189.0,0.45,16.8,1775.0,0.5,0.5,60.0,57.54
61.0,410.0,205.0,0.5,16.4,1769.0,0.5,0.5,60.0,64.43
46.0,370.0,203.5,0.55,14.8,1810.5,0.5,0.5,60.0,52.93
57.0,400.0,200.0,0.5,16.0,1784.0,0.5,0.5,60.0,64.6

File: Results/RF_ID/experiment_24_RF_initialsample_4_timestamp_1690282070.csv
Idx_Sample,Powderkg,Liquidkg,WC,Admixturekg,Aggregateskg,Fly_Ash_ratio,GGBFS_ratio,temperature,fc_28dGroundTruth
184.0,420.0,189.0,0.45,16.8,1775.0,0.7,0.3,25.0,36.69
187.0,420.0,252.0,0.6,16.8,1712.0,0.7,0.3,25.0,25.11
46.0,370.0,203.5,0.55,14.8,1810.5,0.5,0.5,60.0,52.93
127.0,370.0,222.0,0.6,14.8,1792.0,0.6,0.4,60.0,52.13
7.0,370.0,222.0,0.6,14.8,1792.0,0.5,0.5,25.0,46.84
62.0,410.0,225.5,0.55,16.4,1748.5,0.5,0.5,60.0,51.07
64.0,420.0,189.0,0.45,16.8,1775.0,0.5,0.5,60.0,57.54
74.0,440.0,242.0,0.55,17.6,1702.0,0.5,0.5,60.0,53.2
136.0,400.0,180.0,0.45,16.0,1804.0,0.6,0.4,60.0,57.75
80.0,360.0,162.0,0.45,14.4,1862.0,0.6,0.4,25.0,43.32
144.0,420.0,189.0,0.45,16.8,1775.0,0.6,0.4,60.0,58.8
120.0,360.0,162.0,0.45,14.4,1862.0,0.6,0.4,60.0,55.57
220.0,410.0,184.5,0.45,16.4,1789.5,0.7,0.3,60.0,40.59
71.0,430.0,258.0,0.6,17.2,1696.0,0.5,0.5,60.0,50.93

File: Results/RF_ID/experiment_24_RF_initialsample_4_timestamp_1690284356.csv
Idx_Sample,Powderkg,Liquidkg,WC,Admixturekg,Aggregateskg,Fly_Ash_ratio,GGBFS_ratio,temperature,fc_28dGroundTruth
27.0,420.0,252.0,0.6,16.8,1712.0,0.5,0.5,25.0,47.57
80.0,360.0,162.0,0.45,14.4,1862.0,0.6,0.4,25.0,43.32
10.0,380.0,209.0,0.55,15.2,1795.0,0.5,0.5,25.0,49.86
71.0,430.0,258.0,0.6,17.2,1696.0,0.5,0.5,60.0,50.93
31.0,430.0,258.0,0.6,17.2,1696.0,0.5,0.5,25.0,47.59
130.0,380.0,209.0,0.55,15.2,1795.0,0.6,0.4,60.0,55.26
120.0,360.0,162.0,0.45,14.4,1862.0,0.6,0.4,60.0,55.57
140.0,410.0,184.5,0.45,16.4,1789.5,0.6,0.4,60.0,58.29
136.0,400.0,180.0,0.45,16.0,1804.0,0.6,0.4,60.0,57.75
141.0,410.0,205.0,0.5,16.4,1769.0,0.6,0.4,60.0,61.51
142.0,410.0,225.5,0.55,16.4,1748.5,0.6,0.4,60.0,58.06
145.0,420.0,210.0,0.5,16.8,1754.0,0.6,0.4,60.0,62.29
149.0,430.0,215.0,0.5,17.2,1739.0,0.6,0.4,60.0,61.95
225.0,420.0,210.0,0.5,16.8,1754.0,0.7,0.3,60.0,43.5
