Repository: iterateccvoelker/LLM-s-can-Design-Sustainable-Concrete-a-Systematic-Benchmark-Code-

# Is-ChatGPT-all-you-need-for-Alkali-Activated-Concrete-Design

Results so far:

File: Results/RF_ID/experiment_25_RF_initialsample_4_timestamp_1690279438.csv
Idx_Sample,Powderkg,Liquidkg,WC,Admixturekg,Aggregateskg,Fly_Ash_ratio,GGBFS_ratio,temperature,fc_28dGroundTruth
80.0,360.0,162.0,0.45,14.4,1862.0,0.6,0.4,25.0,43.32
120.0,360.0,162.0,0.45,14.4,1862.0,0.6,0.4,60.0,55.57
5.0,370.0,185.0,0.5,14.8,1829.0,0.5,0.5,25.0,59.88
225.0,420.0,210.0,0.5,16.8,1754.0,0.7,0.3,60.0,43.5
2.0,360.0,198.0,0.55,14.4,1826.0,0.5,0.5,25.0,51.61
16.0,400.0,180.0,0.45,16.0,1804.0,0.5,0.5,25.0,56.36
4.0,370.0,166.5,0.45,14.8,1847.5,0.5,0.5,25.0,55.62
25.0,420.0,210.0,0.5,16.8,1754.0,0.5,0.5,25.0,60.38
21.0,410.0,205.0,0.5,16.4,1769.0,0.5,0.5,25.0,60.28
29.0,430.0,215.0,0.5,17.2,1739.0,0.5,0.5,25.0,59.75
145.0,420.0,210.0,0.5,16.8,1754.0,0.6,0.4,60.0,62.29
105.0,420.0,210.0,0.5,16.8,1754.0,0.6,0.4,25.0,51.22
141.0,410.0,205.0,0.5,16.4,1769.0,0.6,0.4,60.0,61.51
125.0,370.0,185.0,0.5,14.8,1829.0,0.6,0.4,60.0,58.2

File: Results/RF_ID/experiment_25_RF_initialsample_4_timestamp_1690282070.csv
Idx_Sample,Powderkg,Liquidkg,WC,Admixturekg,Aggregateskg,Fly_Ash_ratio,GGBFS_ratio,temperature,fc_28dGroundTruth
162.0,360.0,198.0,0.55,14.4,1826.0,0.7,0.3,25.0,31.11
36.0,450.0,202.5,0.45,18.0,1731.5,0.5,0.5,25.0,48.91
153.0,440.0,220.0,0.5,17.6,1724.0,0.6,0.4,60.0,61.61
129.0,380.0,190.0,0.5,15.2,1814.0,0.6,0.4,60.0,59.03
225.0,420.0,210.0,0.5,16.8,1754.0,0.7,0.3,60.0,43.5
146.0,420.0,231.0,0.55,16.8,1733.0,0.6,0.4,60.0,58.93
113.0,440.0,220.0,0.5,17.6,1724.0,0.6,0.4,25.0,50.89
154.0,440.0,242.0,0.55,17.6,1702.0,0.6,0.4,60.0,55.82
123.0,360.0,216.0,0.6,14.4,1808.0,0.6,0.4,60.0,51.22
72.0,440.0,198.0,0.45,17.6,1746.0,0.5,0.5,60.0,55.78
157.0,450.0,225.0,0.5,18.0,1709.0,0.6,0.4,60.0,61.3
120.0,360.0,162.0,0.45,14.4,1862.0,0.6,0.4,60.0,55.57
65.0,420.0,210.0,0.5,16.8,1754.0,0.5,0.5,60.0,64.28
69.0,430.0,215.0,0.5,17.2,1739.0,0.5,0.5,60.0,63.47

File: Results/RF_ID/experiment_25_RF_initialsample_4_timestamp_1690284356.csv
Idx_Sample,Powderkg,Liquidkg,WC,Admixturekg,Aggregateskg,Fly_Ash_ratio,GGBFS_ratio,temperature,fc_28dGroundTruth
80.0,360.0,162.0,0.45,14.4,1862.0,0.6,0.4,25.0,43.32
205.0,370.0,185.0,0.5,14.8,1829.0,0.7,0.3,60.0,42.72
25.0,420.0,210.0,0.5,16.8,1754.0,0.5,0.5,25.0,60.38
110.0,430.0,236.5,0.55,17.2,1717.5,0.6,0.4,25.0,43.71
0.0,360.0,162.0,0.45,14.4,1862.0,0.5,0.5,25.0,55.37
13.0,390.0,195.0,0.5,15.6,1799.0,0.5,0.5,25.0,60.08
21.0,410.0,205.0,0.5,16.4,1769.0,0.5,0.5,25.0,60.28
36.0,450.0,202.5,0.45,18.0,1731.5,0.5,0.5,25.0,48.91
22.0,410.0,225.5,0.55,16.4,1748.5,0.5,0.5,25.0,47.28
26.0,420.0,231.0,0.55,16.8,1733.0,0.5,0.5,25.0,46.48
61.0,410.0,205.0,0.5,16.4,1769.0,0.5,0.5,60.0,64.43
54.0,390.0,214.5,0.55,15.6,1779.5,0.5,0.5,60.0,52.0
141.0,410.0,205.0,0.5,16.4,1769.0,0.6,0.4,60.0,61.51
65.0,420.0,210.0,0.5,16.8,1754.0,0.5,0.5,60.0,64.28

File: Results/RF_ID/experiment_25_RF_initialsample_4_timestamp_20230719_195453.csv
Idx_Sample,Powderkg,Liquidkg,WC,Admixturekg,Aggregateskg,Fly_Ash_ratio,GGBFS_ratio,temperature,fc_28dGroundTruth
0.0,360.0,162.0,0.45,14.4,1862.0,0.5,0.5,25.0,55.37
236.0,450.0,202.5,0.45,18.0,1731.5,0.7,0.3,60.0,38.63
92.0,390.0,175.5,0.45,15.6,1818.5,0.6,0.4,25.0,44.21
134.0,390.0,214.5,0.55,15.6,1779.5,0.6,0.4,60.0,56.19
150.0,430.0,236.5,0.55,17.2,1717.5,0.6,0.4,60.0,57.37
186.0,420.0,231.0,0.55,16.8,1733.0,0.7,0.3,25.0,26.17
146.0,420.0,231.0,0.55,16.8,1733.0,0.6,0.4,60.0,58.93
22.0,410.0,225.5,0.55,16.4,1748.5,0.5,0.5,25.0,47.28
142.0,410.0,225.5,0.55,16.4,1748.5,0.6,0.4,60.0,58.06
147.0,420.0,252.0,0.6,16.8,1712.0,0.6,0.4,60.0,56.64
66.0,420.0,231.0,0.55,16.8,1733.0,0.5,0.5,60.0,50.64
157.0,450.0,225.0,0.5,18.0,1709.0,0.6,0.4,60.0,61.3
156.0,450.0,202.5,0.45,18.0,1731.5,0.6,0.4,60.0,56.56
141.0,410.0,205.0,0.5,16.4,1769.0,0.6,0.4,60.0,61.51

File: Results/RF_ID/experiment_26_RF_initialsample_4_timestamp_1690279438.csv
Idx_Sample,Powderkg,Liquidkg,WC,Admixturekg,Aggregateskg,Fly_Ash_ratio,GGBFS_ratio,temperature,fc_28dGroundTruth
162.0,360.0,198.0,0.55,14.4,1826.0,0.7,0.3,25.0,31.11
91.0,380.0,228.0,0.6,15.2,1776.0,0.6,0.4,25.0,46.27
207.0,370.0,222.0,0.6,14.8,1792.0,0.7,0.3,60.0,28.3
125.0,370.0,185.0,0.5,14.8,1829.0,0.6,0.4,60.0,58.2
40.0,360.0,162.0,0.45,14.4,1862.0,0.5,0.5,60.0,61.96
42.0,360.0,198.0,0.55,14.4,1826.0,0.5,0.5,60.0,53.39
0.0,360.0,162.0,0.45,14.4,1862.0,0.5,0.5,25.0,55.37
48.0,380.0,171.0,0.45,15.2,1833.0,0.5,0.5,60.0,60.47
128.0,380.0,171.0,0.45,15.2,1833.0,0.6,0.4,60.0,56.66
44.0,370.0,166.5,0.45,14.8,1847.5,0.5,0.5,60.0,61.22
41.0,360.0,180.0,0.5,14.4,1844.0,0.5,0.5,60.0,65.26

File: Results/RF_ID/experiment_26_RF_initialsample_4_timestamp_1690284356.csv
Idx_Sample,Powderkg,Liquidkg,WC,Admixturekg,Aggregateskg,Fly_Ash_ratio,GGBFS_ratio,temperature,fc_28dGroundTruth
35.0,440.0,264.0,0.6,17.6,1680.0,0.5,0.5,25.0,47.61
145.0,420.0,210.0,0.5,16.8,1754.0,0.6,0.4,60.0,62.29
57.0,400.0,200.0,0.5,16.0,1784.0,0.5,0.5,60.0,64.6
187.0,420.0,252.0,0.6,16.8,1712.0,0.7,0.3,25.0,25.11
42.0,360.0,198.0,0.55,14.4,1826.0,0.5,0.5,60.0,53.39
12.0,390.0,175.5,0.45,15.6,1818.5,0.5,0.5,25.0,56.1
73.0,440.0,220.0,0.5,17.6,1724.0,0.5,0.5,60.0,62.65
53.0,390.0,195.0,0.5,15.6,1799.0,0.5,0.5,60.0,64.76
181.0,410.0,205.0,0.5,16.4,1769.0,0.7,0.3,25.0,37.85
33.0,440.0,220.0,0.5,17.6,1724.0,0.5,0.5,25.0,59.23
50.0,380.0,209.0,0.55,15.2,1795.0,0.5,0.5,60.0,52.46
152.0,440.0,198.0,0.45,17.6,1746.0,0.6,0.4,60.0,57.27
41.0,360.0,180.0,0.5,14.4,1844.0,0.5,0.5,60.0,65.26

File: Results/RF_ID/experiment_26_RF_initialsample_4_timestamp_20230719_195453.csv
Idx_Sample,Powderkg,Liquidkg,WC,Admixturekg,Aggregateskg,Fly_Ash_ratio,GGBFS_ratio,temperature,fc_28dGroundTruth
197.0,450.0,225.0,0.5,18.0,1709.0,0.7,0.3,25.0,38.96
115.0,440.0,264.0,0.6,17.6,1680.0,0.6,0.4,25.0,46.01
93.0,390.0,195.0,0.5,15.6,1799.0,0.6,0.4,25.0,48.75
54.0,390.0,214.5,0.55,15.6,1779.5,0.5,0.5,60.0,52.0
42.0,360.0,198.0,0.55,14.4,1826.0,0.5,0.5,60.0,53.39
64.0,420.0,189.0,0.45,16.8,1775.0,0.5,0.5,60.0,57.54
20.0,410.0,184.5,0.45,16.4,1789.5,0.5,0.5,25.0,56.62
76.0,450.0,202.5,0.45,18.0,1731.5,0.5,0.5,60.0,54.97
24.0,420.0,189.0,0.45,16.8,1775.0,0.5,0.5,25.0,56.86
140.0,410.0,184.5,0.45,16.4,1789.5,0.6,0.4,60.0,58.29
200.0,360.0,162.0,0.45,14.4,1862.0,0.7,0.3,60.0,41.53
144.0,420.0,189.0,0.45,16.8,1775.0,0.6,0.4,60.0,58.8
120.0,360.0,162.0,0.45,14.4,1862.0,0.6,0.4,60.0,55.57
108.0,430.0,193.5,0.45,17.2,1760.5,0.6,0.4,25.0,46.01

File: Results/RF_ID/experiment_27_RF_initialsample_4_timestamp_1690279438.csv
Idx_Sample,Powderkg,Liquidkg,WC,Admixturekg,Aggregateskg,Fly_Ash_ratio,GGBFS_ratio,temperature,fc_28dGroundTruth
87.0,370.0,222.0,0.6,14.8,1792.0,0.6,0.4,25.0,46.2
149.0,430.0,215.0,0.5,17.2,1739.0,0.6,0.4,60.0,61.95
18.0,400.0,220.0,0.55,16.0,1764.0,0.5,0.5,25.0,48.14
203.0,360.0,216.0,0.6,14.4,1808.0,0.7,0.3,60.0,25.58
120.0,360.0,162.0,0.45,14.4,1862.0,0.6,0.4,60.0,55.57
57.0,400.0,200.0,0.5,16.0,1784.0,0.5,0.5,60.0,64.6
69.0,430.0,215.0,0.5,17.2,1739.0,0.5,0.5,60.0,63.47
42.0,360.0,198.0,0.55,14.4,1826.0,0.5,0.5,60.0,53.39
24.0,420.0,189.0,0.45,16.8,1775.0,0.5,0.5,25.0,56.86
17.0,400.0,200.0,0.5,16.0,1784.0,0.5,0.5,25.0,60.18
65.0,420.0,210.0,0.5,16.8,1754.0,0.5,0.5,60.0,64.28
54.0,390.0,214.5,0.55,15.6,1779.5,0.5,0.5,60.0,52.0
73.0,440.0,220.0,0.5,17.6,1724.0,0.5,0.5,60.0,62.65
141.0,410.0,205.0,0.5,16.4,1769.0,0.6,0.4,60.0,61.51

File: Results/RF_ID/experiment_27_RF_initialsample_4_timestamp_1690282070.csv
Idx_Sample,Powderkg,Liquidkg,WC,Admixturekg,Aggregateskg,Fly_Ash_ratio,GGBFS_ratio,temperature,fc_28dGroundTruth
134.0,390.0,214.5,0.55,15.6,1779.5,0.6,0.4,60.0,56.19
91.0,380.0,228.0,0.6,15.2,1776.0,0.6,0.4,25.0,46.27
220.0,410.0,184.5,0.45,16.4,1789.5,0.7,0.3,60.0,40.59
174.0,390.0,214.5,0.55,15.6,1779.5,0.7,0.3,25.0,28.6
54.0,390.0,214.5,0.55,15.6,1779.5,0.5,0.5,60.0,52.0
80.0,360.0,162.0,0.45,14.4,1862.0,0.6,0.4,25.0,43.32
132.0,390.0,175.5,0.45,15.6,1818.5,0.6,0.4,60.0,57.2
128.0,380.0,171.0,0.45,15.2,1833.0,0.6,0.4,60.0,56.66
140.0,410.0,184.5,0.45,16.4,1789.5,0.6,0.4,60.0,58.29
141.0,410.0,205.0,0.5,16.4,1769.0,0.6,0.4,60.0,61.51
139.0,400.0,240.0,0.6,16.0,1744.0,0.6,0.4,60.0,54.87
61.0,410.0,205.0,0.5,16.4,1769.0,0.5,0.5,60.0,64.43
60.0,410.0,184.5,0.45,16.4,1789.5,0.5,0.5,60.0,58.24
65.0,420.0,210.0,0.5,16.8,1754.0,0.5,0.5,60.0,64.28

File: Results/RF_ID/experiment_27_RF_initialsample_4_timestamp_20230719_195453.csv
Idx_Sample,Powderkg,Liquidkg,WC,Admixturekg,Aggregateskg,Fly_Ash_ratio,GGBFS_ratio,temperature,fc_28dGroundTruth
105.0,420.0,210.0,0.5,16.8,1754.0,0.6,0.4,25.0,51.22
200.0,360.0,162.0,0.45,14.4,1862.0,0.7,0.3,60.0,41.53
157.0,450.0,225.0,0.5,18.0,1709.0,0.6,0.4,60.0,61.3
99.0,400.0,240.0,0.6,16.0,1744.0,0.6,0.4,25.0,46.42
32.0,440.0,198.0,0.45,17.6,1746.0,0.5,0.5,25.0,51.9
118.0,450.0,247.5,0.55,18.0,1686.5,0.6,0.4,25.0,41.85
237.0,450.0,225.0,0.5,18.0,1709.0,0.7,0.3,60.0,44.49
77.0,450.0,225.0,0.5,18.0,1709.0,0.5,0.5,60.0,61.9
78.0,450.0,247.5,0.55,18.0,1686.5,0.5,0.5,60.0,54.38
120.0,360.0,162.0,0.45,14.4,1862.0,0.6,0.4,60.0,55.57
142.0,410.0,225.5,0.55,16.4,1748.5,0.6,0.4,60.0,58.06
73.0,440.0,220.0,0.5,17.6,1724.0,0.5,0.5,60.0,62.65

File: Results/RF_ID/experiment_28_RF_initialsample_4_timestamp_1690279438.csv
Idx_Sample,Powderkg,Liquidkg,WC,Admixturekg,Aggregateskg,Fly_Ash_ratio,GGBFS_ratio,temperature,fc_28dGroundTruth
178.0,400.0,220.0,0.55,16.0,1764.0,0.7,0.3,25.0,27.77
212.0,390.0,175.5,0.45,15.6,1818.5,0.7,0.3,60.0,40.96
37.0,450.0,225.0,0.5,18.0,1709.0,0.5,0.5,25.0,58.53
153.0,440.0,220.0,0.5,17.6,1724.0,0.6,0.4,60.0,61.61
80.0,360.0,162.0,0.45,14.4,1862.0,0.6,0.4,25.0,43.32
230.0,430.0,236.5,0.55,17.2,1717.5,0.7,0.3,60.0,32.59
74.0,440.0,242.0,0.55,17.6,1702.0,0.5,0.5,60.0,53.2
152.0,440.0,198.0,0.45,17.6,1746.0,0.6,0.4,60.0,57.27
105.0,420.0,210.0,0.5,16.8,1754.0,0.6,0.4,25.0,51.22
157.0,450.0,225.0,0.5,18.0,1709.0,0.6,0.4,60.0,61.3
154.0,440.0,242.0,0.55,17.6,1702.0,0.6,0.4,60.0,55.82
237.0,450.0,225.0,0.5,18.0,1709.0,0.7,0.3,60.0,44.49
149.0,430.0,215.0,0.5,17.2,1739.0,0.6,0.4,60.0,61.95
113.0,440.0,220.0,0.5,17.6,1724.0,0.6,0.4,25.0,50.89

File: Results/RF_ID/experiment_28_RF_initialsample_4_timestamp_1690282070.csv
Idx_Sample,Powderkg,Liquidkg,WC,Admixturekg,Aggregateskg,Fly_Ash_ratio,GGBFS_ratio,temperature,fc_28dGroundTruth
28.0,430.0,193.5,0.45,17.2,1760.5,0.5,0.5,25.0,54.14
206.0,370.0,203.5,0.55,14.8,1810.5,0.7,0.3,60.0,33.49
225.0,420.0,210.0,0.5,16.8,1754.0,0.7,0.3,60.0,43.5
203.0,360.0,216.0,0.6,14.4,1808.0,0.7,0.3,60.0,25.58
68.0,430.0,193.5,0.45,17.2,1760.5,0.5,0.5,60.0,56.66
70.0,430.0,236.5,0.55,17.2,1717.5,0.5,0.5,60.0,51.92
69.0,430.0,215.0,0.5,17.2,1739.0,0.5,0.5,60.0,63.47
61.0,410.0,205.0,0.5,16.4,1769.0,0.5,0.5,60.0,64.43
17.0,400.0,200.0,0.5,16.0,1784.0,0.5,0.5,25.0,60.18
25.0,420.0,210.0,0.5,16.8,1754.0,0.5,0.5,25.0,60.38
43.0,360.0,216.0,0.6,14.4,1808.0,0.5,0.5,60.0,52.4
41.0,360.0,180.0,0.5,14.4,1844.0,0.5,0.5,60.0,65.26

File: Results/RF_ID/experiment_29_RF_initialsample_4_timestamp_1690279438.csv
Idx_Sample,Powderkg,Liquidkg,WC,Admixturekg,Aggregateskg,Fly_Ash_ratio,GGBFS_ratio,temperature,fc_28dGroundTruth
170.0,380.0,209.0,0.55,15.2,1795.0,0.7,0.3,25.0,29.43
52.0,390.0,175.5,0.45,15.6,1818.5,0.5,0.5,60.0,59.73
12.0,390.0,175.5,0.45,15.6,1818.5,0.5,0.5,25.0,56.1
141.0,410.0,205.0,0.5,16.4,1769.0,0.6,0.4,60.0,61.51
134.0,390.0,214.5,0.55,15.6,1779.5,0.6,0.4,60.0,56.19
40.0,360.0,162.0,0.45,14.4,1862.0,0.5,0.5,60.0,61.96
120.0,360.0,162.0,0.45,14.4,1862.0,0.6,0.4,60.0,55.57
101.0,410.0,205.0,0.5,16.4,1769.0,0.6,0.4,25.0,50.43
44.0,370.0,166.5,0.45,14.8,1847.5,0.5,0.5,60.0,61.22
43.0,360.0,216.0,0.6,14.4,1808.0,0.5,0.5,60.0,52.4
140.0,410.0,184.5,0.45,16.4,1789.5,0.6,0.4,60.0,58.29
61.0,410.0,205.0,0.5,16.4,1769.0,0.5,0.5,60.0,64.43
46.0,370.0,203.5,0.55,14.8,1810.5,0.5,0.5,60.0,52.93
65.0,420.0,210.0,0.5,16.8,1754.0,0.5,0.5,60.0,64.28

File: Results/RF_ID/experiment_29_RF_initialsample_4_timestamp_1690282070.csv
Idx_Sample,Powderkg,Liquidkg,WC,Admixturekg,Aggregateskg,Fly_Ash_ratio,GGBFS_ratio,temperature,fc_28dGroundTruth
52.0,390.0,175.5,0.45,15.6,1818.5,0.5,0.5,60.0,59.73
233.0,440.0,220.0,0.5,17.6,1724.0,0.7,0.3,60.0,44.18
179.0,400.0,240.0,0.6,16.0,1744.0,0.7,0.3,25.0,25.3
37.0,450.0,225.0,0.5,18.0,1709.0,0.5,0.5,25.0,58.53
42.0,360.0,198.0,0.55,14.4,1826.0,0.5,0.5,60.0,53.39
51.0,380.0,228.0,0.6,15.2,1776.0,0.5,0.5,60.0,51.4
15.0,390.0,234.0,0.6,15.6,1760.0,0.5,0.5,25.0,47.13
56.0,400.0,180.0,0.45,16.0,1804.0,0.5,0.5,60.0,58.98
78.0,450.0,247.5,0.55,18.0,1686.5,0.5,0.5,60.0,54.38
0.0,360.0,162.0,0.45,14.4,1862.0,0.5,0.5,25.0,55.37
12.0,390.0,175.5,0.45,15.6,1818.5,0.5,0.5,25.0,56.1
60.0,410.0,184.5,0.45,16.4,1789.5,0.5,0.5,60.0,58.24
29.0,430.0,215.0,0.5,17.2,1739.0,0.5,0.5,25.0,59.75
136.0,400.0,180.0,0.45,16.0,1804.0,0.6,0.4,60.0,57.75

File: Results/RF_ID/experiment_2_RF_initialsample_4_timestamp_1690279438.csv
Idx_Sample,Powderkg,Liquidkg,WC,Admixturekg,Aggregateskg,Fly_Ash_ratio,GGBFS_ratio,temperature,fc_28dGroundTruth
53.0,390.0,195.0,0.5,15.6,1799.0,0.5,0.5,60.0,64.76
68.0,430.0,193.5,0.45,17.2,1760.5,0.5,0.5,60.0,56.66
5.0,370.0,185.0,0.5,14.8,1829.0,0.5,0.5,25.0,59.88
80.0,360.0,162.0,0.45,14.4,1862.0,0.6,0.4,25.0,43.32
86.0,370.0,203.5,0.55,14.8,1810.5,0.6,0.4,25.0,46.49
42.0,360.0,198.0,0.55,14.4,1826.0,0.5,0.5,60.0,53.39
21.0,410.0,205.0,0.5,16.4,1769.0,0.5,0.5,25.0,60.28
61.0,410.0,205.0,0.5,16.4,1769.0,0.5,0.5,60.0,64.43
54.0,390.0,214.5,0.55,15.6,1779.5,0.5,0.5,60.0,52.0
57.0,400.0,200.0,0.5,16.0,1784.0,0.5,0.5,60.0,64.6
41.0,360.0,180.0,0.5,14.4,1844.0,0.5,0.5,60.0,65.26

File: Results/RF_ID/experiment_2_RF_initialsample_4_timestamp_1690282070.csv
Idx_Sample,Powderkg,Liquidkg,WC,Admixturekg,Aggregateskg,Fly_Ash_ratio,GGBFS_ratio,temperature,fc_28dGroundTruth
24.0,420.0,189.0,0.45,16.8,1775.0,0.5,0.5,25.0,56.86
215.0,390.0,234.0,0.6,15.6,1760.0,0.7,0.3,60.0,27.73
154.0,440.0,242.0,0.55,17.6,1702.0,0.6,0.4,60.0,55.82
159.0,450.0,270.0,0.6,18.0,1664.0,0.6,0.4,60.0,49.83
180.0,410.0,184.5,0.45,16.4,1789.5,0.7,0.3,25.0,36.24
186.0,420.0,231.0,0.55,16.8,1733.0,0.7,0.3,25.0,26.17
0.0,360.0,162.0,0.45,14.4,1862.0,0.5,0.5,25.0,55.37
36.0,450.0,202.5,0.45,18.0,1731.5,0.5,0.5,25.0,48.91
18.0,400.0,220.0,0.55,16.0,1764.0,0.5,0.5,25.0,48.14
30.0,430.0,236.5,0.55,17.2,1717.5,0.5,0.5,25.0,47.15
20.0,410.0,184.5,0.45,16.4,1789.5,0.5,0.5,25.0,56.62
28.0,430.0,193.5,0.45,17.2,1760.5,0.5,0.5,25.0,54.14
97.0,400.0,200.0,0.5,16.0,1784.0,0.6,0.4,25.0,49.59
155.0,440.0,264.0,0.6,17.6,1680.0,0.6,0.4,60.0,51.98

File: Results/RF_ID/experiment_30_RF_initialsample_4_timestamp_1690279438.csv
Idx_Sample,Powderkg,Liquidkg,WC,Admixturekg,Aggregateskg,Fly_Ash_ratio,GGBFS_ratio,temperature,fc_28dGroundTruth
169.0,380.0,190.0,0.5,15.2,1814.0,0.7,0.3,25.0,36.85
9.0,380.0,190.0,0.5,15.2,1814.0,0.5,0.5,25.0,59.98
35.0,440.0,264.0,0.6,17.6,1680.0,0.5,0.5,25.0,47.61
221.0,410.0,205.0,0.5,16.4,1769.0,0.7,0.3,60.0,43.35
0.0,360.0,162.0,0.45,14.4,1862.0,0.5,0.5,25.0,55.37
13.0,390.0,195.0,0.5,15.6,1799.0,0.5,0.5,25.0,60.08
25.0,420.0,210.0,0.5,16.8,1754.0,0.5,0.5,25.0,60.38
61.0,410.0,205.0,0.5,16.4,1769.0,0.5,0.5,60.0,64.43
58.0,400.0,220.0,0.55,16.0,1764.0,0.5,0.5,60.0,51.54
76.0,450.0,202.5,0.45,18.0,1731.5,0.5,0.5,60.0,54.97
129.0,380.0,190.0,0.5,15.2,1814.0,0.6,0.4,60.0,59.03
141.0,410.0,205.0,0.5,16.4,1769.0,0.6,0.4,60.0,61.51
53.0,390.0,195.0,0.5,15.6,1799.0,0.5,0.5,60.0,64.76
133.0,390.0,195.0,0.5,15.6,1799.0,0.6,0.4,60.0,59.86

File: Results/RF_ID/experiment_30_RF_initialsample_4_timestamp_1690284356.csv
Idx_Sample,Powderkg,Liquidkg,WC,Admixturekg,Aggregateskg,Fly_Ash_ratio,GGBFS_ratio,temperature,fc_28dGroundTruth
201.0,360.0,180.0,0.5,14.4,1844.0,0.7,0.3,60.0,42.56
136.0,400.0,180.0,0.45,16.0,1804.0,0.6,0.4,60.0,57.75
167.0,370.0,222.0,0.6,14.8,1792.0,0.7,0.3,25.0,25.6
203.0,360.0,216.0,0.6,14.4,1808.0,0.7,0.3,60.0,25.58
12.0,390.0,175.5,0.45,15.6,1818.5,0.5,0.5,25.0,56.1
137.0,400.0,200.0,0.5,16.0,1784.0,0.6,0.4,60.0,60.68
145.0,420.0,210.0,0.5,16.8,1754.0,0.6,0.4,60.0,62.29
131.0,380.0,228.0,0.6,15.2,1776.0,0.6,0.4,60.0,53.05
105.0,420.0,210.0,0.5,16.8,1754.0,0.6,0.4,25.0,51.22
69.0,430.0,215.0,0.5,17.2,1739.0,0.5,0.5,60.0,63.47
70.0,430.0,236.5,0.55,17.2,1717.5,0.5,0.5,60.0,51.92
129.0,380.0,190.0,0.5,15.2,1814.0,0.6,0.4,60.0,59.03
73.0,440.0,220.0,0.5,17.6,1724.0,0.5,0.5,60.0,62.65
58.0,400.0,220.0,0.55,16.0,1764.0,0.5,0.5,60.0,51.54

File: Results/RF_ID/experiment_3_RF_initialsample_4_timestamp_1690279438.csv
Idx_Sample,Powderkg,Liquidkg,WC,Admixturekg,Aggregateskg,Fly_Ash_ratio,GGBFS_ratio,temperature,fc_28dGroundTruth
141.0,410.0,205.0,0.5,16.4,1769.0,0.6,0.4,60.0,61.51
164.0,370.0,166.5,0.45,14.8,1847.5,0.7,0.3,25.0,34.31
26.0,420.0,231.0,0.55,16.8,1733.0,0.5,0.5,25.0,46.48
55.0,390.0,234.0,0.6,15.6,1760.0,0.5,0.5,60.0,50.9
144.0,420.0,189.0,0.45,16.8,1775.0,0.6,0.4,60.0,58.8
221.0,410.0,205.0,0.5,16.4,1769.0,0.7,0.3,60.0,43.35
121.0,360.0,180.0,0.5,14.4,1844.0,0.6,0.4,60.0,57.37
112.0,440.0,198.0,0.45,17.6,1746.0,0.6,0.4,25.0,45.96
145.0,420.0,210.0,0.5,16.8,1754.0,0.6,0.4,60.0,62.29
136.0,400.0,180.0,0.45,16.0,1804.0,0.6,0.4,60.0,57.75
146.0,420.0,231.0,0.55,16.8,1733.0,0.6,0.4,60.0,58.93
153.0,440.0,220.0,0.5,17.6,1724.0,0.6,0.4,60.0,61.61
157.0,450.0,225.0,0.5,18.0,1709.0,0.6,0.4,60.0,61.3
137.0,400.0,200.0,0.5,16.0,1784.0,0.6,0.4,60.0,60.68

File: Results/RF_ID/experiment_3_RF_initialsample_4_timestamp_1690282070.csv
Idx_Sample,Powderkg,Liquidkg,WC,Admixturekg,Aggregateskg,Fly_Ash_ratio,GGBFS_ratio,temperature,fc_28dGroundTruth
88.0,380.0,171.0,0.45,15.2,1833.0,0.6,0.4,25.0,43.58
98.0,400.0,220.0,0.55,16.0,1764.0,0.6,0.4,25.0,45.38
118.0,450.0,247.5,0.55,18.0,1686.5,0.6,0.4,25.0,41.85
169.0,380.0,190.0,0.5,15.2,1814.0,0.7,0.3,25.0,36.85
2.0,360.0,198.0,0.55,14.4,1826.0,0.5,0.5,25.0,51.61
0.0,360.0,162.0,0.45,14.4,1862.0,0.5,0.5,25.0,55.37
8.0,380.0,171.0,0.45,15.2,1833.0,0.5,0.5,25.0,55.85
5.0,370.0,185.0,0.5,14.8,1829.0,0.5,0.5,25.0,59.88
1.0,360.0,180.0,0.5,14.4,1844.0,0.5,0.5,25.0,59.79
45.0,370.0,185.0,0.5,14.8,1829.0,0.5,0.5,60.0,65.09
49.0,380.0,190.0,0.5,15.2,1814.0,0.5,0.5,60.0,64.93
65.0,420.0,210.0,0.5,16.8,1754.0,0.5,0.5,60.0,64.28
57.0,400.0,200.0,0.5,16.0,1784.0,0.5,0.5,60.0,64.6
73.0,440.0,220.0,0.5,17.6,1724.0,0.5,0.5,60.0,62.65

File: Results/RF_ID/experiment_3_RF_initialsample_4_timestamp_1690284356.csv
Idx_Sample,Powderkg,Liquidkg,WC,Admixturekg,Aggregateskg,Fly_Ash_ratio,GGBFS_ratio,temperature,fc_28dGroundTruth
238.0,450.0,247.5,0.55,18.0,1686.5,0.7,0.3,60.0,35.2
196.0,450.0,202.5,0.45,18.0,1731.5,0.7,0.3,25.0,33.81
177.0,400.0,200.0,0.5,16.0,1784.0,0.7,0.3,25.0,37.52
109.0,430.0,215.0,0.5,17.2,1739.0,0.6,0.4,25.0,51.04
32.0,440.0,198.0,0.45,17.6,1746.0,0.5,0.5,25.0,51.9
76.0,450.0,202.5,0.45,18.0,1731.5,0.5,0.5,60.0,54.97
77.0,450.0,225.0,0.5,18.0,1709.0,0.5,0.5,60.0,61.9
87.0,370.0,222.0,0.6,14.8,1792.0,0.6,0.4,25.0,46.2
37.0,450.0,225.0,0.5,18.0,1709.0,0.5,0.5,25.0,58.53
47.0,370.0,222.0,0.6,14.8,1792.0,0.5,0.5,60.0,51.9
157.0,450.0,225.0,0.5,18.0,1709.0,0.6,0.4,60.0,61.3
66.0,420.0,231.0,0.55,16.8,1733.0,0.5,0.5,60.0,50.64
78.0,450.0,247.5,0.55,18.0,1686.5,0.5,0.5,60.0,54.38
117.0,450.0,225.0,0.5,18.0,1709.0,0.6,0.4,25.0,50.69

File: Results/RF_ID/experiment_4_RF_initialsample_4_timestamp_1690279438.csv
Idx_Sample,Powderkg,Liquidkg,WC,Admixturekg,Aggregateskg,Fly_Ash_ratio,GGBFS_ratio,temperature,fc_28dGroundTruth
52.0,390.0,175.5,0.45,15.6,1818.5,0.5,0.5,60.0,59.73
114.0,440.0,242.0,0.55,17.6,1702.0,0.6,0.4,25.0,42.91
106.0,420.0,231.0,0.55,16.8,1733.0,0.6,0.4,25.0,44.67
68.0,430.0,193.5,0.45,17.2,1760.5,0.5,0.5,60.0,56.66
0.0,360.0,162.0,0.45,14.4,1862.0,0.5,0.5,25.0,55.37
60.0,410.0,184.5,0.45,16.4,1789.5,0.5,0.5,60.0,58.24
12.0,390.0,175.5,0.45,15.6,1818.5,0.5,0.5,25.0,56.1
59.0,400.0,240.0,0.6,16.0,1744.0,0.5,0.5,60.0,50.41
72.0,440.0,198.0,0.45,17.6,1746.0,0.5,0.5,60.0,55.78
40.0,360.0,162.0,0.45,14.4,1862.0,0.5,0.5,60.0,61.96
120.0,360.0,162.0,0.45,14.4,1862.0,0.6,0.4,60.0,55.57
44.0,370.0,166.5,0.45,14.8,1847.5,0.5,0.5,60.0,61.22
124.0,370.0,166.5,0.45,14.8,1847.5,0.6,0.4,60.0,56.11
48.0,380.0,171.0,0.45,15.2,1833.0,0.5,0.5,60.0,60.47

File: Results/RF_ID/experiment_4_RF_initialsample_4_timestamp_1690284356.csv
Idx_Sample,Powderkg,Liquidkg,WC,Admixturekg,Aggregateskg,Fly_Ash_ratio,GGBFS_ratio,temperature,fc_28dGroundTruth
230.0,430.0,236.5,0.55,17.2,1717.5,0.7,0.3,60.0,32.59
18.0,400.0,220.0,0.55,16.0,1764.0,0.5,0.5,25.0,48.14
71.0,430.0,258.0,0.6,17.2,1696.0,0.5,0.5,60.0,50.93
120.0,360.0,162.0,0.45,14.4,1862.0,0.6,0.4,60.0,55.57
92.0,390.0,175.5,0.45,15.6,1818.5,0.6,0.4,25.0,44.21
152.0,440.0,198.0,0.45,17.6,1746.0,0.6,0.4,60.0,57.27
140.0,410.0,184.5,0.45,16.4,1789.5,0.6,0.4,60.0,58.29
136.0,400.0,180.0,0.45,16.0,1804.0,0.6,0.4,60.0,57.75
134.0,390.0,214.5,0.55,15.6,1779.5,0.6,0.4,60.0,56.19
141.0,410.0,205.0,0.5,16.4,1769.0,0.6,0.4,60.0,61.51
147.0,420.0,252.0,0.6,16.8,1712.0,0.6,0.4,60.0,56.64
143.0,410.0,246.0,0.6,16.4,1728.0,0.6,0.4,60.0,55.78
149.0,430.0,215.0,0.5,17.2,1739.0,0.6,0.4,60.0,61.95
157.0,450.0,225.0,0.5,18.0,1709.0,0.6,0.4,60.0,61.3

File: Results/RF_ID/experiment_5_RF_initialsample_4_timestamp_1690279438.csv
Idx_Sample,Powderkg,Liquidkg,WC,Admixturekg,Aggregateskg,Fly_Ash_ratio,GGBFS_ratio,temperature,fc_28dGroundTruth
19.0,400.0,240.0,0.6,16.0,1744.0,0.5,0.5,25.0,47.28
73.0,440.0,220.0,0.5,17.6,1724.0,0.5,0.5,60.0,62.65
94.0,390.0,214.5,0.55,15.6,1779.5,0.6,0.4,25.0,45.75
72.0,440.0,198.0,0.45,17.6,1746.0,0.5,0.5,60.0,55.78
65.0,420.0,210.0,0.5,16.8,1754.0,0.5,0.5,60.0,64.28
141.0,410.0,205.0,0.5,16.4,1769.0,0.6,0.4,60.0,61.51
69.0,430.0,215.0,0.5,17.2,1739.0,0.5,0.5,60.0,63.47
25.0,420.0,210.0,0.5,16.8,1754.0,0.5,0.5,25.0,60.38
70.0,430.0,236.5,0.55,17.2,1717.5,0.5,0.5,60.0,51.92
41.0,360.0,180.0,0.5,14.4,1844.0,0.5,0.5,60.0,65.26

File: Results/RF_ID/experiment_5_RF_initialsample_4_timestamp_1690282070.csv
Idx_Sample,Powderkg,Liquidkg,WC,Admixturekg,Aggregateskg,Fly_Ash_ratio,GGBFS_ratio,temperature,fc_28dGroundTruth
85.0,370.0,185.0,0.5,14.8,1829.0,0.6,0.4,25.0,48.47
166.0,370.0,203.5,0.55,14.8,1810.5,0.7,0.3,25.0,30.27
164.0,370.0,166.5,0.45,14.8,1847.5,0.7,0.3,25.0,34.31
197.0,450.0,225.0,0.5,18.0,1709.0,0.7,0.3,25.0,38.96
2.0,360.0,198.0,0.55,14.4,1826.0,0.5,0.5,25.0,51.61
42.0,360.0,198.0,0.55,14.4,1826.0,0.5,0.5,60.0,53.39
46.0,370.0,203.5,0.55,14.8,1810.5,0.5,0.5,60.0,52.93
43.0,360.0,216.0,0.6,14.4,1808.0,0.5,0.5,60.0,52.4
68.0,430.0,193.5,0.45,17.2,1760.5,0.5,0.5,60.0,56.66
22.0,410.0,225.5,0.55,16.4,1748.5,0.5,0.5,25.0,47.28
60.0,410.0,184.5,0.45,16.4,1789.5,0.5,0.5,60.0,58.24
92.0,390.0,175.5,0.45,15.6,1818.5,0.6,0.4,25.0,44.21
64.0,420.0,189.0,0.45,16.8,1775.0,0.5,0.5,60.0,57.54
52.0,390.0,175.5,0.45,15.6,1818.5,0.5,0.5,60.0,59.73

File: Results/RF_ID/experiment_5_RF_initialsample_4_timestamp_1690284356.csv
Idx_Sample,Powderkg,Liquidkg,WC,Admixturekg,Aggregateskg,Fly_Ash_ratio,GGBFS_ratio,temperature,fc_28dGroundTruth
80.0,360.0,162.0,0.45,14.4,1862.0,0.6,0.4,25.0,43.32
195.0,440.0,264.0,0.6,17.6,1680.0,0.7,0.3,25.0,22.4
122.0,360.0,198.0,0.55,14.4,1826.0,0.6,0.4,60.0,53.39
193.0,440.0,220.0,0.5,17.6,1724.0,0.7,0.3,25.0,38.66
42.0,360.0,198.0,0.55,14.4,1826.0,0.5,0.5,60.0,53.39
43.0,360.0,216.0,0.6,14.4,1808.0,0.5,0.5,60.0,52.4
2.0,360.0,198.0,0.55,14.4,1826.0,0.5,0.5,25.0,51.61
58.0,400.0,220.0,0.55,16.0,1764.0,0.5,0.5,60.0,51.54
62.0,410.0,225.5,0.55,16.4,1748.5,0.5,0.5,60.0,51.07
47.0,370.0,222.0,0.6,14.8,1792.0,0.5,0.5,60.0,51.9
103.0,410.0,246.0,0.6,16.4,1728.0,0.6,0.4,25.0,46.5
60.0,410.0,184.5,0.45,16.4,1789.5,0.5,0.5,60.0,58.24
216.0,400.0,180.0,0.45,16.0,1804.0,0.7,0.3,60.0,40.78
64.0,420.0,189.0,0.45,16.8,1775.0,0.5,0.5,60.0,57.54

File: Results/RF_ID/experiment_6_RF_initialsample_4_timestamp_1690279438.csv
Idx_Sample,Powderkg,Liquidkg,WC,Admixturekg,Aggregateskg,Fly_Ash_ratio,GGBFS_ratio,temperature,fc_28dGroundTruth
149.0,430.0,215.0,0.5,17.2,1739.0,0.6,0.4,60.0,61.95
79.0,450.0,270.0,0.6,18.0,1664.0,0.5,0.5,60.0,53.79
68.0,430.0,193.5,0.45,17.2,1760.5,0.5,0.5,60.0,56.66
133.0,390.0,195.0,0.5,15.6,1799.0,0.6,0.4,60.0,59.86
107.0,420.0,252.0,0.6,16.8,1712.0,0.6,0.4,25.0,46.57
123.0,360.0,216.0,0.6,14.4,1808.0,0.6,0.4,60.0,51.22
105.0,420.0,210.0,0.5,16.8,1754.0,0.6,0.4,25.0,51.22
229.0,430.0,215.0,0.5,17.2,1739.0,0.7,0.3,60.0,43.84
145.0,420.0,210.0,0.5,16.8,1754.0,0.6,0.4,60.0,62.29
225.0,420.0,210.0,0.5,16.8,1754.0,0.7,0.3,60.0,43.5
141.0,410.0,205.0,0.5,16.4,1769.0,0.6,0.4,60.0,61.51
156.0,450.0,202.5,0.45,18.0,1731.5,0.6,0.4,60.0,56.56
65.0,420.0,210.0,0.5,16.8,1754.0,0.5,0.5,60.0,64.28
69.0,430.0,215.0,0.5,17.2,1739.0,0.5,0.5,60.0,63.47

File: Results/RF_ID/experiment_6_RF_initialsample_4_timestamp_1690282070.csv
Idx_Sample,Powderkg,Liquidkg,WC,Admixturekg,Aggregateskg,Fly_Ash_ratio,GGBFS_ratio,temperature,fc_28dGroundTruth
212.0,390.0,175.5,0.45,15.6,1818.5,0.7,0.3,60.0,40.96
193.0,440.0,220.0,0.5,17.6,1724.0,0.7,0.3,25.0,38.66
88.0,380.0,171.0,0.45,15.2,1833.0,0.6,0.4,25.0,43.58
163.0,360.0,216.0,0.6,14.4,1808.0,0.7,0.3,25.0,25.71
57.0,400.0,200.0,0.5,16.0,1784.0,0.5,0.5,60.0,64.6
2.0,360.0,198.0,0.55,14.4,1826.0,0.5,0.5,25.0,51.61
17.0,400.0,200.0,0.5,16.0,1784.0,0.5,0.5,25.0,60.18
48.0,380.0,171.0,0.45,15.2,1833.0,0.5,0.5,60.0,60.47
58.0,400.0,220.0,0.55,16.0,1764.0,0.5,0.5,60.0,51.54
65.0,420.0,210.0,0.5,16.8,1754.0,0.5,0.5,60.0,64.28
56.0,400.0,180.0,0.45,16.0,1804.0,0.5,0.5,60.0,58.98
25.0,420.0,210.0,0.5,16.8,1754.0,0.5,0.5,25.0,60.38
73.0,440.0,220.0,0.5,17.6,1724.0,0.5,0.5,60.0,62.65
145.0,420.0,210.0,0.5,16.8,1754.0,0.6,0.4,60.0,62.29

File: Results/RF_ID/experiment_6_RF_initialsample_4_timestamp_1690284356.csv
Idx_Sample,Powderkg,Liquidkg,WC,Admixturekg,Aggregateskg,Fly_Ash_ratio,GGBFS_ratio,temperature,fc_28dGroundTruth
61.0,410.0,205.0,0.5,16.4,1769.0,0.5,0.5,60.0,64.43
141.0,410.0,205.0,0.5,16.4,1769.0,0.6,0.4,60.0,61.51
133.0,390.0,195.0,0.5,15.6,1799.0,0.6,0.4,60.0,59.86
214.0,390.0,214.5,0.55,15.6,1779.5,0.7,0.3,60.0,32.58
2.0,360.0,198.0,0.55,14.4,1826.0,0.5,0.5,25.0,51.61
65.0,420.0,210.0,0.5,16.8,1754.0,0.5,0.5,60.0,64.28
69.0,430.0,215.0,0.5,17.2,1739.0,0.5,0.5,60.0,63.47
54.0,390.0,214.5,0.55,15.6,1779.5,0.5,0.5,60.0,52.0
20.0,410.0,184.5,0.45,16.4,1789.5,0.5,0.5,25.0,56.62
56.0,400.0,180.0,0.45,16.0,1804.0,0.5,0.5,60.0,58.98
105.0,420.0,210.0,0.5,16.8,1754.0,0.6,0.4,25.0,51.22
73.0,440.0,220.0,0.5,17.6,1724.0,0.5,0.5,60.0,62.65
76.0,450.0,202.5,0.45,18.0,1731.5,0.5,0.5,60.0,54.97
62.0,410.0,225.5,0.55,16.4,1748.5,0.5,0.5,60.0,51.07

File: Results/RF_ID/experiment_6_RF_initialsample_4_timestamp_20230719_195453.csv
Idx_Sample,Powderkg,Liquidkg,WC,Admixturekg,Aggregateskg,Fly_Ash_ratio,GGBFS_ratio,temperature,fc_28dGroundTruth
230.0,430.0,236.5,0.55,17.2,1717.5,0.7,0.3,60.0,32.59
179.0,400.0,240.0,0.6,16.0,1744.0,0.7,0.3,25.0,25.3
68.0,430.0,193.5,0.45,17.2,1760.5,0.5,0.5,60.0,56.66
20.0,410.0,184.5,0.45,16.4,1789.5,0.5,0.5,25.0,56.62
29.0,430.0,215.0,0.5,17.2,1739.0,0.5,0.5,25.0,59.75
3.0,360.0,216.0,0.6,14.4,1808.0,0.5,0.5,25.0,46.68
14.0,390.0,214.5,0.55,15.6,1779.5,0.5,0.5,25.0,49.0
21.0,410.0,205.0,0.5,16.4,1769.0,0.5,0.5,25.0,60.28
181.0,410.0,205.0,0.5,16.4,1769.0,0.7,0.3,25.0,37.85
17.0,400.0,200.0,0.5,16.0,1784.0,0.5,0.5,25.0,60.18
101.0,410.0,205.0,0.5,16.4,1769.0,0.6,0.4,25.0,50.43
33.0,440.0,220.0,0.5,17.6,1724.0,0.5,0.5,25.0,59.23
25.0,420.0,210.0,0.5,16.8,1754.0,0.5,0.5,25.0,60.38
57.0,400.0,200.0,0.5,16.0,1784.0,0.5,0.5,60.0,64.6

File: Results/RF_ID/experiment_7_RF_initialsample_4_timestamp_1690279438.csv
Idx_Sample,Powderkg,Liquidkg,WC,Admixturekg,Aggregateskg,Fly_Ash_ratio,GGBFS_ratio,temperature,fc_28dGroundTruth
216.0,400.0,180.0,0.45,16.0,1804.0,0.7,0.3,60.0,40.78
89.0,380.0,190.0,0.5,15.2,1814.0,0.6,0.4,25.0,47.91
127.0,370.0,222.0,0.6,14.8,1792.0,0.6,0.4,60.0,52.13
210.0,380.0,209.0,0.55,15.2,1795.0,0.7,0.3,60.0,33.03
3.0,360.0,216.0,0.6,14.4,1808.0,0.5,0.5,25.0,46.68
131.0,380.0,228.0,0.6,15.2,1776.0,0.6,0.4,60.0,53.05
51.0,380.0,228.0,0.6,15.2,1776.0,0.5,0.5,60.0,51.4
142.0,410.0,225.5,0.55,16.4,1748.5,0.6,0.4,60.0,58.06
137.0,400.0,200.0,0.5,16.0,1784.0,0.6,0.4,60.0,60.68
96.0,400.0,180.0,0.45,16.0,1804.0,0.6,0.4,25.0,44.85
57.0,400.0,200.0,0.5,16.0,1784.0,0.5,0.5,60.0,64.6
56.0,400.0,180.0,0.45,16.0,1804.0,0.5,0.5,60.0,58.98
53.0,390.0,195.0,0.5,15.6,1799.0,0.5,0.5,60.0,64.76
68.0,430.0,193.5,0.45,17.2,1760.5,0.5,0.5,60.0,56.66

File: Results/RF_ID/experiment_7_RF_initialsample_4_timestamp_1690282070.csv
Idx_Sample,Powderkg,Liquidkg,WC,Admixturekg,Aggregateskg,Fly_Ash_ratio,GGBFS_ratio,temperature,fc_28dGroundTruth
111.0,430.0,258.0,0.6,17.2,1696.0,0.6,0.4,25.0,46.27
38.0,450.0,247.5,0.55,18.0,1686.5,0.5,0.5,25.0,48.45
182.0,410.0,225.5,0.55,16.4,1748.5,0.7,0.3,25.0,26.95
1.0,360.0,180.0,0.5,14.4,1844.0,0.5,0.5,25.0,59.79
12.0,390.0,175.5,0.45,15.6,1818.5,0.5,0.5,25.0,56.1
81.0,360.0,180.0,0.5,14.4,1844.0,0.6,0.4,25.0,47.92
5.0,370.0,185.0,0.5,14.8,1829.0,0.5,0.5,25.0,59.88
6.0,370.0,203.5,0.55,14.8,1810.5,0.5,0.5,25.0,50.73
13.0,390.0,195.0,0.5,15.6,1799.0,0.5,0.5,25.0,60.08
28.0,430.0,193.5,0.45,17.2,1760.5,0.5,0.5,25.0,54.14
17.0,400.0,200.0,0.5,16.0,1784.0,0.5,0.5,25.0,60.18
53.0,390.0,195.0,0.5,15.6,1799.0,0.5,0.5,60.0,64.76
49.0,380.0,190.0,0.5,15.2,1814.0,0.5,0.5,60.0,64.93
61.0,410.0,205.0,0.5,16.4,1769.0,0.5,0.5,60.0,64.43

File: Results/RF_ID/experiment_7_RF_initialsample_4_timestamp_1690284356.csv
Idx_Sample,Powderkg,Liquidkg,WC,Admixturekg,Aggregateskg,Fly_Ash_ratio,GGBFS_ratio,temperature,fc_28dGroundTruth
91.0,380.0,228.0,0.6,15.2,1776.0,0.6,0.4,25.0,46.27
174.0,390.0,214.5,0.55,15.6,1779.5,0.7,0.3,25.0,28.6
4.0,370.0,166.5,0.45,14.8,1847.5,0.5,0.5,25.0,55.62
157.0,450.0,225.0,0.5,18.0,1709.0,0.6,0.4,60.0,61.3
94.0,390.0,214.5,0.55,15.6,1779.5,0.6,0.4,25.0,45.75
105.0,420.0,210.0,0.5,16.8,1754.0,0.6,0.4,25.0,51.22
153.0,440.0,220.0,0.5,17.6,1724.0,0.6,0.4,60.0,61.61
233.0,440.0,220.0,0.5,17.6,1724.0,0.7,0.3,60.0,44.18
152.0,440.0,198.0,0.45,17.6,1746.0,0.6,0.4,60.0,57.27
77.0,450.0,225.0,0.5,18.0,1709.0,0.5,0.5,60.0,61.9
73.0,440.0,220.0,0.5,17.6,1724.0,0.5,0.5,60.0,62.65
74.0,440.0,242.0,0.55,17.6,1702.0,0.5,0.5,60.0,53.2
69.0,430.0,215.0,0.5,17.2,1739.0,0.5,0.5,60.0,63.47
149.0,430.0,215.0,0.5,17.2,1739.0,0.6,0.4,60.0,61.95

File: Results/RF_ID/experiment_8_RF_initialsample_4_timestamp_1690279438.csv
Idx_Sample,Powderkg,Liquidkg,WC,Admixturekg,Aggregateskg,Fly_Ash_ratio,GGBFS_ratio,temperature,fc_28dGroundTruth
31.0,430.0,258.0,0.6,17.2,1696.0,0.5,0.5,25.0,47.59
40.0,360.0,162.0,0.45,14.4,1862.0,0.5,0.5,60.0,61.96
153.0,440.0,220.0,0.5,17.6,1724.0,0.6,0.4,60.0,61.61
167.0,370.0,222.0,0.6,14.8,1792.0,0.7,0.3,25.0,25.6
44.0,370.0,166.5,0.45,14.8,1847.5,0.5,0.5,60.0,61.22
122.0,360.0,198.0,0.55,14.4,1826.0,0.6,0.4,60.0,53.39
0.0,360.0,162.0,0.45,14.4,1862.0,0.5,0.5,25.0,55.37
141.0,410.0,205.0,0.5,16.4,1769.0,0.6,0.4,60.0,61.51
149.0,430.0,215.0,0.5,17.2,1739.0,0.6,0.4,60.0,61.95
29.0,430.0,215.0,0.5,17.2,1739.0,0.5,0.5,25.0,59.75
157.0,450.0,225.0,0.5,18.0,1709.0,0.6,0.4,60.0,61.3
229.0,430.0,215.0,0.5,17.2,1739.0,0.7,0.3,60.0,43.84
120.0,360.0,162.0,0.45,14.4,1862.0,0.6,0.4,60.0,55.57
140.0,410.0,184.5,0.45,16.4,1789.5,0.6,0.4,60.0,58.29

File: Results/RF_ID/experiment_9_RF_initialsample_4_timestamp_1690282070.csv
Idx_Sample,Powderkg,Liquidkg,WC,Admixturekg,Aggregateskg,Fly_Ash_ratio,GGBFS_ratio,temperature,fc_28dGroundTruth
129.0,380.0,190.0,0.5,15.2,1814.0,0.6,0.4,60.0,59.03
130.0,380.0,209.0,0.55,15.2,1795.0,0.6,0.4,60.0,55.26
97.0,400.0,200.0,0.5,16.0,1784.0,0.6,0.4,25.0,49.59
209.0,380.0,190.0,0.5,15.2,1814.0,0.7,0.3,60.0,42.88
42.0,360.0,198.0,0.55,14.4,1826.0,0.5,0.5,60.0,53.39
0.0,360.0,162.0,0.45,14.4,1862.0,0.5,0.5,25.0,55.37
85.0,370.0,185.0,0.5,14.8,1829.0,0.6,0.4,25.0,48.47
128.0,380.0,171.0,0.45,15.2,1833.0,0.6,0.4,60.0,56.66
121.0,360.0,180.0,0.5,14.4,1844.0,0.6,0.4,60.0,57.37
133.0,390.0,195.0,0.5,15.6,1799.0,0.6,0.4,60.0,59.86
148.0,430.0,193.5,0.45,17.2,1760.5,0.6,0.4,60.0,58.03
125.0,370.0,185.0,0.5,14.8,1829.0,0.6,0.4,60.0,58.2
53.0,390.0,195.0,0.5,15.6,1799.0,0.5,0.5,60.0,64.76
52.0,390.0,175.5,0.45,15.6,1818.5,0.5,0.5,60.0,59.73

File: Results/RF_ID/experiment_9_RF_initialsample_4_timestamp_1690284356.csv
Idx_Sample,Powderkg,Liquidkg,WC,Admixturekg,Aggregateskg,Fly_Ash_ratio,GGBFS_ratio,temperature,fc_28dGroundTruth
108.0,430.0,193.5,0.45,17.2,1760.5,0.6,0.4,25.0,46.01
120.0,360.0,162.0,0.45,14.4,1862.0,0.6,0.4,60.0,55.57
198.0,450.0,247.5,0.55,18.0,1686.5,0.7,0.3,25.0,25.71
22.0,410.0,225.5,0.55,16.4,1748.5,0.5,0.5,25.0,47.28
200.0,360.0,162.0,0.45,14.4,1862.0,0.7,0.3,60.0,41.53
43.0,360.0,216.0,0.6,14.4,1808.0,0.5,0.5,60.0,52.4
121.0,360.0,180.0,0.5,14.4,1844.0,0.6,0.4,60.0,57.37
142.0,410.0,225.5,0.55,16.4,1748.5,0.6,0.4,60.0,58.06
139.0,400.0,240.0,0.6,16.0,1744.0,0.6,0.4,60.0,54.87
143.0,410.0,246.0,0.6,16.4,1728.0,0.6,0.4,60.0,55.78
153.0,440.0,220.0,0.5,17.6,1724.0,0.6,0.4,60.0,61.61
154.0,440.0,242.0,0.55,17.6,1702.0,0.6,0.4,60.0,55.82
158.0,450.0,247.5,0.55,18.0,1686.5,0.6,0.4,60.0,54.38
157.0,450.0,225.0,0.5,18.0,1709.0,0.6,0.4,60.0,61.3

File: Results/RF_ID/experiment_9_RF_initialsample_4_timestamp_20230719_195453.csv
Idx_Sample,Powderkg,Liquidkg,WC,Admixturekg,Aggregateskg,Fly_Ash_ratio,GGBFS_ratio,temperature,fc_28dGroundTruth
138.0,400.0,220.0,0.55,16.0,1764.0,0.6,0.4,60.0,57.12
216.0,400.0,180.0,0.45,16.0,1804.0,0.7,0.3,60.0,40.78
150.0,430.0,236.5,0.55,17.2,1717.5,0.6,0.4,60.0,57.37
36.0,450.0,202.5,0.45,18.0,1731.5,0.5,0.5,25.0,48.91
186.0,420.0,231.0,0.55,16.8,1733.0,0.7,0.3,25.0,26.17
146.0,420.0,231.0,0.55,16.8,1733.0,0.6,0.4,60.0,58.93
104.0,420.0,189.0,0.45,16.8,1775.0,0.6,0.4,25.0,46.08
106.0,420.0,231.0,0.55,16.8,1733.0,0.6,0.4,25.0,44.67
130.0,380.0,209.0,0.55,15.2,1795.0,0.6,0.4,60.0,55.26
66.0,420.0,231.0,0.55,16.8,1733.0,0.5,0.5,60.0,50.64
157.0,450.0,225.0,0.5,18.0,1709.0,0.6,0.4,60.0,61.3
238.0,450.0,247.5,0.55,18.0,1686.5,0.7,0.3,60.0,35.2
153.0,440.0,220.0,0.5,17.6,1724.0,0.6,0.4,60.0,61.61
156.0,450.0,202.5,0.45,18.0,1731.5,0.6,0.4,60.0,56.56
