Repository: iterateccvoelker/LLM-s-can-Design-Sustainable-Concrete-a-Systematic-Benchmark-Code-

# Is-ChatGPT-all-you-need-for-Alkali-Activated-Concrete-Design

Results so far:

File: Results/RP_ID/experiment_10_RP_timestamp_1690279533.csv
Idx_Sample,Powderkg,Liquidkg,WC,Admixturekg,Aggregateskg,Fly_Ash_ratio,GGBFS_ratio,temperature,fc_28dGroundTruth
162.0,360.0,198.0,0.55,14.4,1826.0,0.7,0.3,25.0,31.11
4.0,370.0,166.5,0.45,14.8,1847.5,0.5,0.5,25.0,55.62
18.0,400.0,220.0,0.55,16.0,1764.0,0.5,0.5,25.0,48.14
13.0,390.0,195.0,0.5,15.6,1799.0,0.5,0.5,25.0,60.08
32.0,440.0,198.0,0.45,17.6,1746.0,0.5,0.5,25.0,51.9
104.0,420.0,189.0,0.45,16.8,1775.0,0.6,0.4,25.0,46.08
35.0,440.0,264.0,0.6,17.6,1680.0,0.5,0.5,25.0,47.61
168.0,380.0,171.0,0.45,15.2,1833.0,0.7,0.3,25.0,34.79
223.0,410.0,246.0,0.6,16.4,1728.0,0.7,0.3,60.0,27.16
76.0,450.0,202.5,0.45,18.0,1731.5,0.5,0.5,60.0,54.97

File: Results/RP_ID/experiment_10_RP_timestamp_1690282082.csv
Idx_Sample,Powderkg,Liquidkg,WC,Admixturekg,Aggregateskg,Fly_Ash_ratio,GGBFS_ratio,temperature,fc_28dGroundTruth
18.0,400.0,220.0,0.55,16.0,1764.0,0.5,0.5,25.0,48.14
121.0,360.0,180.0,0.5,14.4,1844.0,0.6,0.4,60.0,57.37
71.0,430.0,258.0,0.6,17.2,1696.0,0.5,0.5,60.0,50.93
186.0,420.0,231.0,0.55,16.8,1733.0,0.7,0.3,25.0,26.17
52.0,390.0,175.5,0.45,15.6,1818.5,0.5,0.5,60.0,59.73
207.0,370.0,222.0,0.6,14.8,1792.0,0.7,0.3,60.0,28.3
112.0,440.0,198.0,0.45,17.6,1746.0,0.6,0.4,25.0,45.96
23.0,410.0,246.0,0.6,16.4,1728.0,0.5,0.5,25.0,47.43
189.0,430.0,215.0,0.5,17.2,1739.0,0.7,0.3,25.0,38.43
163.0,360.0,216.0,0.6,14.4,1808.0,0.7,0.3,25.0,25.71

File: Results/RP_ID/experiment_10_RP_timestamp_1690284366.csv
Idx_Sample,Powderkg,Liquidkg,WC,Admixturekg,Aggregateskg,Fly_Ash_ratio,GGBFS_ratio,temperature,fc_28dGroundTruth
213.0,390.0,195.0,0.5,15.6,1799.0,0.7,0.3,60.0,43.03
85.0,370.0,185.0,0.5,14.8,1829.0,0.6,0.4,25.0,48.47
8.0,380.0,171.0,0.45,15.2,1833.0,0.5,0.5,25.0,55.85
75.0,440.0,264.0,0.6,17.6,1680.0,0.5,0.5,60.0,52.42
129.0,380.0,190.0,0.5,15.2,1814.0,0.6,0.4,60.0,59.03
19.0,400.0,240.0,0.6,16.0,1744.0,0.5,0.5,25.0,47.28
145.0,420.0,210.0,0.5,16.8,1754.0,0.6,0.4,60.0,62.29
188.0,430.0,193.5,0.45,17.2,1760.5,0.7,0.3,25.0,35.7
212.0,390.0,175.5,0.45,15.6,1818.5,0.7,0.3,60.0,40.96
149.0,430.0,215.0,0.5,17.2,1739.0,0.6,0.4,60.0,61.95

File: Results/RP_ID/experiment_10_RP_timestamp_20230719_200416.csv
Idx_Sample,Powderkg,Liquidkg,WC,Admixturekg,Aggregateskg,Fly_Ash_ratio,GGBFS_ratio,temperature,fc_28dGroundTruth
181.0,410.0,205.0,0.5,16.4,1769.0,0.7,0.3,25.0,37.85
68.0,430.0,193.5,0.45,17.2,1760.5,0.5,0.5,60.0,56.66
185.0,420.0,210.0,0.5,16.8,1754.0,0.7,0.3,25.0,38.16
2.0,360.0,198.0,0.55,14.4,1826.0,0.5,0.5,25.0,51.61
20.0,410.0,184.5,0.45,16.4,1789.5,0.5,0.5,25.0,56.62
34.0,440.0,242.0,0.55,17.6,1702.0,0.5,0.5,25.0,47.71
76.0,450.0,202.5,0.45,18.0,1731.5,0.5,0.5,60.0,54.97
87.0,370.0,222.0,0.6,14.8,1792.0,0.6,0.4,25.0,46.2
212.0,390.0,175.5,0.45,15.6,1818.5,0.7,0.3,60.0,40.96
29.0,430.0,215.0,0.5,17.2,1739.0,0.5,0.5,25.0,59.75

File: Results/RP_ID/experiment_10_RP_timestamp_20230719_203959.csv
Idx_Sample,Powderkg,Liquidkg,WC,Admixturekg,Aggregateskg,Fly_Ash_ratio,GGBFS_ratio,temperature,fc_28dGroundTruth
107.0,420.0,252.0,0.6,16.8,1712.0,0.6,0.4,25.0,46.57
185.0,420.0,210.0,0.5,16.8,1754.0,0.7,0.3,25.0,38.16
213.0,390.0,195.0,0.5,15.6,1799.0,0.7,0.3,60.0,43.03
147.0,420.0,252.0,0.6,16.8,1712.0,0.6,0.4,60.0,56.64
109.0,430.0,215.0,0.5,17.2,1739.0,0.6,0.4,25.0,51.04
97.0,400.0,200.0,0.5,16.0,1784.0,0.6,0.4,25.0,49.59
184.0,420.0,189.0,0.45,16.8,1775.0,0.7,0.3,25.0,36.69
93.0,390.0,195.0,0.5,15.6,1799.0,0.6,0.4,25.0,48.75
6.0,370.0,203.5,0.55,14.8,1810.5,0.5,0.5,25.0,50.73
84.0,370.0,166.5,0.45,14.8,1847.5,0.6,0.4,25.0,42.95

File: Results/RP_ID/experiment_10_RP_timestamp_20230719_204320.csv
Idx_Sample,Powderkg,Liquidkg,WC,Admixturekg,Aggregateskg,Fly_Ash_ratio,GGBFS_ratio,temperature,fc_28dGroundTruth
101.0,410.0,205.0,0.5,16.4,1769.0,0.6,0.4,25.0,50.43
195.0,440.0,264.0,0.6,17.6,1680.0,0.7,0.3,25.0,22.4
115.0,440.0,264.0,0.6,17.6,1680.0,0.6,0.4,25.0,46.01
137.0,400.0,200.0,0.5,16.0,1784.0,0.6,0.4,60.0,60.68
214.0,390.0,214.5,0.55,15.6,1779.5,0.7,0.3,60.0,32.58
46.0,370.0,203.5,0.55,14.8,1810.5,0.5,0.5,60.0,52.93
6.0,370.0,203.5,0.55,14.8,1810.5,0.5,0.5,25.0,50.73
72.0,440.0,198.0,0.45,17.6,1746.0,0.5,0.5,60.0,55.78
148.0,430.0,193.5,0.45,17.2,1760.5,0.6,0.4,60.0,58.03
132.0,390.0,175.5,0.45,15.6,1818.5,0.6,0.4,60.0,57.2

File: Results/RP_ID/experiment_10_RP_timestamp_20230719_204324.csv
Idx_Sample,Powderkg,Liquidkg,WC,Admixturekg,Aggregateskg,Fly_Ash_ratio,GGBFS_ratio,temperature,fc_28dGroundTruth
79.0,450.0,270.0,0.6,18.0,1664.0,0.5,0.5,60.0,53.79
148.0,430.0,193.5,0.45,17.2,1760.5,0.6,0.4,60.0,58.03
62.0,410.0,225.5,0.55,16.4,1748.5,0.5,0.5,60.0,51.07
172.0,390.0,175.5,0.45,15.6,1818.5,0.7,0.3,25.0,38.27
141.0,410.0,205.0,0.5,16.4,1769.0,0.6,0.4,60.0,61.51
15.0,390.0,234.0,0.6,15.6,1760.0,0.5,0.5,25.0,47.13
168.0,380.0,171.0,0.45,15.2,1833.0,0.7,0.3,25.0,34.79
186.0,420.0,231.0,0.55,16.8,1733.0,0.7,0.3,25.0,26.17
188.0,430.0,193.5,0.45,17.2,1760.5,0.7,0.3,25.0,35.7
224.0,420.0,189.0,0.45,16.8,1775.0,0.7,0.3,60.0,40.41

File: Results/RP_ID/experiment_11_RP_timestamp_1690279533.csv
Idx_Sample,Powderkg,Liquidkg,WC,Admixturekg,Aggregateskg,Fly_Ash_ratio,GGBFS_ratio,temperature,fc_28dGroundTruth
213.0,390.0,195.0,0.5,15.6,1799.0,0.7,0.3,60.0,43.03
167.0,370.0,222.0,0.6,14.8,1792.0,0.7,0.3,25.0,25.6
211.0,380.0,228.0,0.6,15.2,1776.0,0.7,0.3,60.0,28.01
36.0,450.0,202.5,0.45,18.0,1731.5,0.5,0.5,25.0,48.91
127.0,370.0,222.0,0.6,14.8,1792.0,0.6,0.4,60.0,52.13
133.0,390.0,195.0,0.5,15.6,1799.0,0.6,0.4,60.0,59.86
122.0,360.0,198.0,0.55,14.4,1826.0,0.6,0.4,60.0,53.39
52.0,390.0,175.5,0.45,15.6,1818.5,0.5,0.5,60.0,59.73
221.0,410.0,205.0,0.5,16.4,1769.0,0.7,0.3,60.0,43.35
219.0,400.0,240.0,0.6,16.0,1744.0,0.7,0.3,60.0,27.44

File: Results/RP_ID/experiment_11_RP_timestamp_1690282082.csv
Idx_Sample,Powderkg,Liquidkg,WC,Admixturekg,Aggregateskg,Fly_Ash_ratio,GGBFS_ratio,temperature,fc_28dGroundTruth
38.0,450.0,247.5,0.55,18.0,1686.5,0.5,0.5,25.0,48.45
45.0,370.0,185.0,0.5,14.8,1829.0,0.5,0.5,60.0,65.09
229.0,430.0,215.0,0.5,17.2,1739.0,0.7,0.3,60.0,43.84
97.0,400.0,200.0,0.5,16.0,1784.0,0.6,0.4,25.0,49.59
232.0,440.0,198.0,0.45,17.6,1746.0,0.7,0.3,60.0,39.19
25.0,420.0,210.0,0.5,16.8,1754.0,0.5,0.5,25.0,60.38
4.0,370.0,166.5,0.45,14.8,1847.5,0.5,0.5,25.0,55.62
130.0,380.0,209.0,0.55,15.2,1795.0,0.6,0.4,60.0,55.26
32.0,440.0,198.0,0.45,17.6,1746.0,0.5,0.5,25.0,51.9
47.0,370.0,222.0,0.6,14.8,1792.0,0.5,0.5,60.0,51.9

File: Results/RP_ID/experiment_11_RP_timestamp_1690284366.csv
Idx_Sample,Powderkg,Liquidkg,WC,Admixturekg,Aggregateskg,Fly_Ash_ratio,GGBFS_ratio,temperature,fc_28dGroundTruth
94.0,390.0,214.5,0.55,15.6,1779.5,0.6,0.4,25.0,45.75
187.0,420.0,252.0,0.6,16.8,1712.0,0.7,0.3,25.0,25.11
177.0,400.0,200.0,0.5,16.0,1784.0,0.7,0.3,25.0,37.52
162.0,360.0,198.0,0.55,14.4,1826.0,0.7,0.3,25.0,31.11
39.0,450.0,270.0,0.6,18.0,1664.0,0.5,0.5,25.0,47.64
80.0,360.0,162.0,0.45,14.4,1862.0,0.6,0.4,25.0,43.32
207.0,370.0,222.0,0.6,14.8,1792.0,0.7,0.3,60.0,28.3
15.0,390.0,234.0,0.6,15.6,1760.0,0.5,0.5,25.0,47.13
101.0,410.0,205.0,0.5,16.4,1769.0,0.6,0.4,25.0,50.43
194.0,440.0,242.0,0.55,17.6,1702.0,0.7,0.3,25.0,25.88

File: Results/RP_ID/experiment_11_RP_timestamp_20230719_200416.csv
Idx_Sample,Powderkg,Liquidkg,WC,Admixturekg,Aggregateskg,Fly_Ash_ratio,GGBFS_ratio,temperature,fc_28dGroundTruth
2.0,360.0,198.0,0.55,14.4,1826.0,0.5,0.5,25.0,51.61
167.0,370.0,222.0,0.6,14.8,1792.0,0.7,0.3,25.0,25.6
150.0,430.0,236.5,0.55,17.2,1717.5,0.6,0.4,60.0,57.37
22.0,410.0,225.5,0.55,16.4,1748.5,0.5,0.5,25.0,47.28
123.0,360.0,216.0,0.6,14.4,1808.0,0.6,0.4,60.0,51.22
206.0,370.0,203.5,0.55,14.8,1810.5,0.7,0.3,60.0,33.49
42.0,360.0,198.0,0.55,14.4,1826.0,0.5,0.5,60.0,53.39
125.0,370.0,185.0,0.5,14.8,1829.0,0.6,0.4,60.0,58.2
43.0,360.0,216.0,0.6,14.4,1808.0,0.5,0.5,60.0,52.4
101.0,410.0,205.0,0.5,16.4,1769.0,0.6,0.4,25.0,50.43

File: Results/RP_ID/experiment_11_RP_timestamp_20230719_204430.csv
Idx_Sample,Powderkg,Liquidkg,WC,Admixturekg,Aggregateskg,Fly_Ash_ratio,GGBFS_ratio,temperature,fc_28dGroundTruth
148.0,430.0,193.5,0.45,17.2,1760.5,0.6,0.4,60.0,58.03
183.0,410.0,246.0,0.6,16.4,1728.0,0.7,0.3,25.0,25.2
113.0,440.0,220.0,0.5,17.6,1724.0,0.6,0.4,25.0,50.89
140.0,410.0,184.5,0.45,16.4,1789.5,0.6,0.4,60.0,58.29
76.0,450.0,202.5,0.45,18.0,1731.5,0.5,0.5,60.0,54.97
231.0,430.0,258.0,0.6,17.2,1696.0,0.7,0.3,60.0,27.77
137.0,400.0,200.0,0.5,16.0,1784.0,0.6,0.4,60.0,60.68
124.0,370.0,166.5,0.45,14.8,1847.5,0.6,0.4,60.0,56.11
144.0,420.0,189.0,0.45,16.8,1775.0,0.6,0.4,60.0,58.8
156.0,450.0,202.5,0.45,18.0,1731.5,0.6,0.4,60.0,56.56

File: Results/RP_ID/experiment_12_RP_timestamp_1690279533.csv
Idx_Sample,Powderkg,Liquidkg,WC,Admixturekg,Aggregateskg,Fly_Ash_ratio,GGBFS_ratio,temperature,fc_28dGroundTruth
219.0,400.0,240.0,0.6,16.0,1744.0,0.7,0.3,60.0,27.44
158.0,450.0,247.5,0.55,18.0,1686.5,0.6,0.4,60.0,54.38
224.0,420.0,189.0,0.45,16.8,1775.0,0.7,0.3,60.0,40.41
122.0,360.0,198.0,0.55,14.4,1826.0,0.6,0.4,60.0,53.39
145.0,420.0,210.0,0.5,16.8,1754.0,0.6,0.4,60.0,62.29
64.0,420.0,189.0,0.45,16.8,1775.0,0.5,0.5,60.0,57.54
11.0,380.0,228.0,0.6,15.2,1776.0,0.5,0.5,25.0,46.98
86.0,370.0,203.5,0.55,14.8,1810.5,0.6,0.4,25.0,46.49
236.0,450.0,202.5,0.45,18.0,1731.5,0.7,0.3,60.0,38.63
96.0,400.0,180.0,0.45,16.0,1804.0,0.6,0.4,25.0,44.85

File: Results/RP_ID/experiment_12_RP_timestamp_1690282082.csv
Idx_Sample,Powderkg,Liquidkg,WC,Admixturekg,Aggregateskg,Fly_Ash_ratio,GGBFS_ratio,temperature,fc_28dGroundTruth
43.0,360.0,216.0,0.6,14.4,1808.0,0.5,0.5,60.0,52.4
38.0,450.0,247.5,0.55,18.0,1686.5,0.5,0.5,25.0,48.45
42.0,360.0,198.0,0.55,14.4,1826.0,0.5,0.5,60.0,53.39
79.0,450.0,270.0,0.6,18.0,1664.0,0.5,0.5,60.0,53.79
5.0,370.0,185.0,0.5,14.8,1829.0,0.5,0.5,25.0,59.88
234.0,440.0,242.0,0.55,17.6,1702.0,0.7,0.3,60.0,33.95
233.0,440.0,220.0,0.5,17.6,1724.0,0.7,0.3,60.0,44.18
159.0,450.0,270.0,0.6,18.0,1664.0,0.6,0.4,60.0,49.83
218.0,400.0,220.0,0.55,16.0,1764.0,0.7,0.3,60.0,32.12
98.0,400.0,220.0,0.55,16.0,1764.0,0.6,0.4,25.0,45.38

File: Results/RP_ID/experiment_12_RP_timestamp_20230719_204133.csv
Idx_Sample,Powderkg,Liquidkg,WC,Admixturekg,Aggregateskg,Fly_Ash_ratio,GGBFS_ratio,temperature,fc_28dGroundTruth
97.0,400.0,200.0,0.5,16.0,1784.0,0.6,0.4,25.0,49.59
9.0,380.0,190.0,0.5,15.2,1814.0,0.5,0.5,25.0,59.98
91.0,380.0,228.0,0.6,15.2,1776.0,0.6,0.4,25.0,46.27
66.0,420.0,231.0,0.55,16.8,1733.0,0.5,0.5,60.0,50.64
133.0,390.0,195.0,0.5,15.6,1799.0,0.6,0.4,60.0,59.86
79.0,450.0,270.0,0.6,18.0,1664.0,0.5,0.5,60.0,53.79
34.0,440.0,242.0,0.55,17.6,1702.0,0.5,0.5,25.0,47.71
56.0,400.0,180.0,0.45,16.0,1804.0,0.5,0.5,60.0,58.98
221.0,410.0,205.0,0.5,16.4,1769.0,0.7,0.3,60.0,43.35
57.0,400.0,200.0,0.5,16.0,1784.0,0.5,0.5,60.0,64.6

File: Results/RP_ID/experiment_12_RP_timestamp_20230719_204320.csv
Idx_Sample,Powderkg,Liquidkg,WC,Admixturekg,Aggregateskg,Fly_Ash_ratio,GGBFS_ratio,temperature,fc_28dGroundTruth
129.0,380.0,190.0,0.5,15.2,1814.0,0.6,0.4,60.0,59.03
238.0,450.0,247.5,0.55,18.0,1686.5,0.7,0.3,60.0,35.2
126.0,370.0,203.5,0.55,14.8,1810.5,0.6,0.4,60.0,54.32
201.0,360.0,180.0,0.5,14.4,1844.0,0.7,0.3,60.0,42.56
34.0,440.0,242.0,0.55,17.6,1702.0,0.5,0.5,25.0,47.71
125.0,370.0,185.0,0.5,14.8,1829.0,0.6,0.4,60.0,58.2
208.0,380.0,171.0,0.45,15.2,1833.0,0.7,0.3,60.0,41.15
68.0,430.0,193.5,0.45,17.2,1760.5,0.5,0.5,60.0,56.66
203.0,360.0,216.0,0.6,14.4,1808.0,0.7,0.3,60.0,25.58
119.0,450.0,270.0,0.6,18.0,1664.0,0.6,0.4,25.0,45.68

File: Results/RP_ID/experiment_12_RP_timestamp_20230719_204322.csv
Idx_Sample,Powderkg,Liquidkg,WC,Admixturekg,Aggregateskg,Fly_Ash_ratio,GGBFS_ratio,temperature,fc_28dGroundTruth
75.0,440.0,264.0,0.6,17.6,1680.0,0.5,0.5,60.0,52.42
200.0,360.0,162.0,0.45,14.4,1862.0,0.7,0.3,60.0,41.53
43.0,360.0,216.0,0.6,14.4,1808.0,0.5,0.5,60.0,52.4
197.0,450.0,225.0,0.5,18.0,1709.0,0.7,0.3,25.0,38.96
192.0,440.0,198.0,0.45,17.6,1746.0,0.7,0.3,25.0,34.86
110.0,430.0,236.5,0.55,17.2,1717.5,0.6,0.4,25.0,43.71
100.0,410.0,184.5,0.45,16.4,1789.5,0.6,0.4,25.0,45.48
203.0,360.0,216.0,0.6,14.4,1808.0,0.7,0.3,60.0,25.58
0.0,360.0,162.0,0.45,14.4,1862.0,0.5,0.5,25.0,55.37
42.0,360.0,198.0,0.55,14.4,1826.0,0.5,0.5,60.0,53.39

File: Results/RP_ID/experiment_12_RP_timestamp_20230719_204430.csv
Idx_Sample,Powderkg,Liquidkg,WC,Admixturekg,Aggregateskg,Fly_Ash_ratio,GGBFS_ratio,temperature,fc_28dGroundTruth
95.0,390.0,234.0,0.6,15.6,1760.0,0.6,0.4,25.0,46.35
168.0,380.0,171.0,0.45,15.2,1833.0,0.7,0.3,25.0,34.79
234.0,440.0,242.0,0.55,17.6,1702.0,0.7,0.3,60.0,33.95
36.0,450.0,202.5,0.45,18.0,1731.5,0.5,0.5,25.0,48.91
93.0,390.0,195.0,0.5,15.6,1799.0,0.6,0.4,25.0,48.75
155.0,440.0,264.0,0.6,17.6,1680.0,0.6,0.4,60.0,51.98
232.0,440.0,198.0,0.45,17.6,1746.0,0.7,0.3,60.0,39.19
151.0,430.0,258.0,0.6,17.2,1696.0,0.6,0.4,60.0,54.31
14.0,390.0,214.5,0.55,15.6,1779.5,0.5,0.5,25.0,49.0
17.0,400.0,200.0,0.5,16.0,1784.0,0.5,0.5,25.0,60.18

File: Results/RP_ID/experiment_13_RP_timestamp_1690279533.csv
Idx_Sample,Powderkg,Liquidkg,WC,Admixturekg,Aggregateskg,Fly_Ash_ratio,GGBFS_ratio,temperature,fc_28dGroundTruth
35.0,440.0,264.0,0.6,17.6,1680.0,0.5,0.5,25.0,47.61
190.0,430.0,236.5,0.55,17.2,1717.5,0.7,0.3,25.0,26.01
7.0,370.0,222.0,0.6,14.8,1792.0,0.5,0.5,25.0,46.84
116.0,450.0,202.5,0.45,18.0,1731.5,0.6,0.4,25.0,45.88
223.0,410.0,246.0,0.6,16.4,1728.0,0.7,0.3,60.0,27.16
14.0,390.0,214.5,0.55,15.6,1779.5,0.5,0.5,25.0,49.0
239.0,450.0,270.0,0.6,18.0,1664.0,0.7,0.3,60.0,29.46
137.0,400.0,200.0,0.5,16.0,1784.0,0.6,0.4,60.0,60.68
79.0,450.0,270.0,0.6,18.0,1664.0,0.5,0.5,60.0,53.79
67.0,420.0,252.0,0.6,16.8,1712.0,0.5,0.5,60.0,49.44

File: Results/RP_ID/experiment_13_RP_timestamp_1690282082.csv
Idx_Sample,Powderkg,Liquidkg,WC,Admixturekg,Aggregateskg,Fly_Ash_ratio,GGBFS_ratio,temperature,fc_28dGroundTruth
140.0,410.0,184.5,0.45,16.4,1789.5,0.6,0.4,60.0,58.29
87.0,370.0,222.0,0.6,14.8,1792.0,0.6,0.4,25.0,46.2
188.0,430.0,193.5,0.45,17.2,1760.5,0.7,0.3,25.0,35.7
71.0,430.0,258.0,0.6,17.2,1696.0,0.5,0.5,60.0,50.93
92.0,390.0,175.5,0.45,15.6,1818.5,0.6,0.4,25.0,44.21
46.0,370.0,203.5,0.55,14.8,1810.5,0.5,0.5,60.0,52.93
143.0,410.0,246.0,0.6,16.4,1728.0,0.6,0.4,60.0,55.78
235.0,440.0,264.0,0.6,17.6,1680.0,0.7,0.3,60.0,28.65
78.0,450.0,247.5,0.55,18.0,1686.5,0.5,0.5,60.0,54.38
158.0,450.0,247.5,0.55,18.0,1686.5,0.6,0.4,60.0,54.38

File: Results/RP_ID/experiment_13_RP_timestamp_1690284366.csv
Idx_Sample,Powderkg,Liquidkg,WC,Admixturekg,Aggregateskg,Fly_Ash_ratio,GGBFS_ratio,temperature,fc_28dGroundTruth
13.0,390.0,195.0,0.5,15.6,1799.0,0.5,0.5,25.0,60.08
72.0,440.0,198.0,0.45,17.6,1746.0,0.5,0.5,60.0,55.78
38.0,450.0,247.5,0.55,18.0,1686.5,0.5,0.5,25.0,48.45
116.0,450.0,202.5,0.45,18.0,1731.5,0.6,0.4,25.0,45.88
220.0,410.0,184.5,0.45,16.4,1789.5,0.7,0.3,60.0,40.59
145.0,420.0,210.0,0.5,16.8,1754.0,0.6,0.4,60.0,62.29
66.0,420.0,231.0,0.55,16.8,1733.0,0.5,0.5,60.0,50.64
216.0,400.0,180.0,0.45,16.0,1804.0,0.7,0.3,60.0,40.78
42.0,360.0,198.0,0.55,14.4,1826.0,0.5,0.5,60.0,53.39
222.0,410.0,225.5,0.55,16.4,1748.5,0.7,0.3,60.0,31.67

File: Results/RP_ID/experiment_13_RP_timestamp_20230719_203959.csv
Idx_Sample,Powderkg,Liquidkg,WC,Admixturekg,Aggregateskg,Fly_Ash_ratio,GGBFS_ratio,temperature,fc_28dGroundTruth
99.0,400.0,240.0,0.6,16.0,1744.0,0.6,0.4,25.0,46.42
87.0,370.0,222.0,0.6,14.8,1792.0,0.6,0.4,25.0,46.2
167.0,370.0,222.0,0.6,14.8,1792.0,0.7,0.3,25.0,25.6
172.0,390.0,175.5,0.45,15.6,1818.5,0.7,0.3,25.0,38.27
54.0,390.0,214.5,0.55,15.6,1779.5,0.5,0.5,60.0,52.0
78.0,450.0,247.5,0.55,18.0,1686.5,0.5,0.5,60.0,54.38
17.0,400.0,200.0,0.5,16.0,1784.0,0.5,0.5,25.0,60.18
128.0,380.0,171.0,0.45,15.2,1833.0,0.6,0.4,60.0,56.66
33.0,440.0,220.0,0.5,17.6,1724.0,0.5,0.5,25.0,59.23
162.0,360.0,198.0,0.55,14.4,1826.0,0.7,0.3,25.0,31.11

File: Results/RP_ID/experiment_13_RP_timestamp_20230719_204133.csv
Idx_Sample,Powderkg,Liquidkg,WC,Admixturekg,Aggregateskg,Fly_Ash_ratio,GGBFS_ratio,temperature,fc_28dGroundTruth
199.0,450.0,270.0,0.6,18.0,1664.0,0.7,0.3,25.0,20.76
88.0,380.0,171.0,0.45,15.2,1833.0,0.6,0.4,25.0,43.58
11.0,380.0,228.0,0.6,15.2,1776.0,0.5,0.5,25.0,46.98
212.0,390.0,175.5,0.45,15.6,1818.5,0.7,0.3,60.0,40.96
110.0,430.0,236.5,0.55,17.2,1717.5,0.6,0.4,25.0,43.71
42.0,360.0,198.0,0.55,14.4,1826.0,0.5,0.5,60.0,53.39
162.0,360.0,198.0,0.55,14.4,1826.0,0.7,0.3,25.0,31.11
200.0,360.0,162.0,0.45,14.4,1862.0,0.7,0.3,60.0,41.53
4.0,370.0,166.5,0.45,14.8,1847.5,0.5,0.5,25.0,55.62
17.0,400.0,200.0,0.5,16.0,1784.0,0.5,0.5,25.0,60.18

File: Results/RP_ID/experiment_13_RP_timestamp_20230719_204322.csv
Idx_Sample,Powderkg,Liquidkg,WC,Admixturekg,Aggregateskg,Fly_Ash_ratio,GGBFS_ratio,temperature,fc_28dGroundTruth
204.0,370.0,166.5,0.45,14.8,1847.5,0.7,0.3,60.0,41.34
146.0,420.0,231.0,0.55,16.8,1733.0,0.6,0.4,60.0,58.93
156.0,450.0,202.5,0.45,18.0,1731.5,0.6,0.4,60.0,56.56
46.0,370.0,203.5,0.55,14.8,1810.5,0.5,0.5,60.0,52.93
82.0,360.0,198.0,0.55,14.4,1826.0,0.6,0.4,25.0,46.87
67.0,420.0,252.0,0.6,16.8,1712.0,0.5,0.5,60.0,49.44
96.0,400.0,180.0,0.45,16.0,1804.0,0.6,0.4,25.0,44.85
83.0,360.0,216.0,0.6,14.4,1808.0,0.6,0.4,25.0,43.38
97.0,400.0,200.0,0.5,16.0,1784.0,0.6,0.4,25.0,49.59
224.0,420.0,189.0,0.45,16.8,1775.0,0.7,0.3,60.0,40.41

File: Results/RP_ID/experiment_13_RP_timestamp_20230719_204430.csv
Idx_Sample,Powderkg,Liquidkg,WC,Admixturekg,Aggregateskg,Fly_Ash_ratio,GGBFS_ratio,temperature,fc_28dGroundTruth
142.0,410.0,225.5,0.55,16.4,1748.5,0.6,0.4,60.0,58.06
113.0,440.0,220.0,0.5,17.6,1724.0,0.6,0.4,25.0,50.89
201.0,360.0,180.0,0.5,14.4,1844.0,0.7,0.3,60.0,42.56
229.0,430.0,215.0,0.5,17.2,1739.0,0.7,0.3,60.0,43.84
161.0,360.0,180.0,0.5,14.4,1844.0,0.7,0.3,25.0,36.19
171.0,380.0,228.0,0.6,15.2,1776.0,0.7,0.3,25.0,25.5
184.0,420.0,189.0,0.45,16.8,1775.0,0.7,0.3,25.0,36.69
21.0,410.0,205.0,0.5,16.4,1769.0,0.5,0.5,25.0,60.28
122.0,360.0,198.0,0.55,14.4,1826.0,0.6,0.4,60.0,53.39
98.0,400.0,220.0,0.55,16.0,1764.0,0.6,0.4,25.0,45.38

File: Results/RP_ID/experiment_14_RP_timestamp_1690282082.csv
Idx_Sample,Powderkg,Liquidkg,WC,Admixturekg,Aggregateskg,Fly_Ash_ratio,GGBFS_ratio,temperature,fc_28dGroundTruth
10.0,380.0,209.0,0.55,15.2,1795.0,0.5,0.5,25.0,49.86
231.0,430.0,258.0,0.6,17.2,1696.0,0.7,0.3,60.0,27.77
125.0,370.0,185.0,0.5,14.8,1829.0,0.6,0.4,60.0,58.2
197.0,450.0,225.0,0.5,18.0,1709.0,0.7,0.3,25.0,38.96
162.0,360.0,198.0,0.55,14.4,1826.0,0.7,0.3,25.0,31.11
179.0,400.0,240.0,0.6,16.0,1744.0,0.7,0.3,25.0,25.3
130.0,380.0,209.0,0.55,15.2,1795.0,0.6,0.4,60.0,55.26
149.0,430.0,215.0,0.5,17.2,1739.0,0.6,0.4,60.0,61.95
93.0,390.0,195.0,0.5,15.6,1799.0,0.6,0.4,25.0,48.75
127.0,370.0,222.0,0.6,14.8,1792.0,0.6,0.4,60.0,52.13

File: Results/RP_ID/experiment_14_RP_timestamp_1690284366.csv
Idx_Sample,Powderkg,Liquidkg,WC,Admixturekg,Aggregateskg,Fly_Ash_ratio,GGBFS_ratio,temperature,fc_28dGroundTruth
215.0,390.0,234.0,0.6,15.6,1760.0,0.7,0.3,60.0,27.73
30.0,430.0,236.5,0.55,17.2,1717.5,0.5,0.5,25.0,47.15
21.0,410.0,205.0,0.5,16.4,1769.0,0.5,0.5,25.0,60.28
149.0,430.0,215.0,0.5,17.2,1739.0,0.6,0.4,60.0,61.95
86.0,370.0,203.5,0.55,14.8,1810.5,0.6,0.4,25.0,46.49
238.0,450.0,247.5,0.55,18.0,1686.5,0.7,0.3,60.0,35.2
37.0,450.0,225.0,0.5,18.0,1709.0,0.5,0.5,25.0,58.53
233.0,440.0,220.0,0.5,17.6,1724.0,0.7,0.3,60.0,44.18
5.0,370.0,185.0,0.5,14.8,1829.0,0.5,0.5,25.0,59.88
199.0,450.0,270.0,0.6,18.0,1664.0,0.7,0.3,25.0,20.76

File: Results/RP_ID/experiment_14_RP_timestamp_20230719_204322.csv
Idx_Sample,Powderkg,Liquidkg,WC,Admixturekg,Aggregateskg,Fly_Ash_ratio,GGBFS_ratio,temperature,fc_28dGroundTruth
17.0,400.0,200.0,0.5,16.0,1784.0,0.5,0.5,25.0,60.18
20.0,410.0,184.5,0.45,16.4,1789.5,0.5,0.5,25.0,56.62
54.0,390.0,214.5,0.55,15.6,1779.5,0.5,0.5,60.0,52.0
78.0,450.0,247.5,0.55,18.0,1686.5,0.5,0.5,60.0,54.38
125.0,370.0,185.0,0.5,14.8,1829.0,0.6,0.4,60.0,58.2
219.0,400.0,240.0,0.6,16.0,1744.0,0.7,0.3,60.0,27.44
205.0,370.0,185.0,0.5,14.8,1829.0,0.7,0.3,60.0,42.72
230.0,430.0,236.5,0.55,17.2,1717.5,0.7,0.3,60.0,32.59
225.0,420.0,210.0,0.5,16.8,1754.0,0.7,0.3,60.0,43.5
158.0,450.0,247.5,0.55,18.0,1686.5,0.6,0.4,60.0,54.38

File: Results/RP_ID/experiment_15_RP_timestamp_1690282082.csv
Idx_Sample,Powderkg,Liquidkg,WC,Admixturekg,Aggregateskg,Fly_Ash_ratio,GGBFS_ratio,temperature,fc_28dGroundTruth
77.0,450.0,225.0,0.5,18.0,1709.0,0.5,0.5,60.0,61.9
97.0,400.0,200.0,0.5,16.0,1784.0,0.6,0.4,25.0,49.59
70.0,430.0,236.5,0.55,17.2,1717.5,0.5,0.5,60.0,51.92
140.0,410.0,184.5,0.45,16.4,1789.5,0.6,0.4,60.0,58.29
31.0,430.0,258.0,0.6,17.2,1696.0,0.5,0.5,25.0,47.59
30.0,430.0,236.5,0.55,17.2,1717.5,0.5,0.5,25.0,47.15
62.0,410.0,225.5,0.55,16.4,1748.5,0.5,0.5,60.0,51.07
78.0,450.0,247.5,0.55,18.0,1686.5,0.5,0.5,60.0,54.38
76.0,450.0,202.5,0.45,18.0,1731.5,0.5,0.5,60.0,54.97
211.0,380.0,228.0,0.6,15.2,1776.0,0.7,0.3,60.0,28.01

File: Results/RP_ID/experiment_15_RP_timestamp_1690284366.csv
Idx_Sample,Powderkg,Liquidkg,WC,Admixturekg,Aggregateskg,Fly_Ash_ratio,GGBFS_ratio,temperature,fc_28dGroundTruth
222.0,410.0,225.5,0.55,16.4,1748.5,0.7,0.3,60.0,31.67
206.0,370.0,203.5,0.55,14.8,1810.5,0.7,0.3,60.0,33.49
74.0,440.0,242.0,0.55,17.6,1702.0,0.5,0.5,60.0,53.2
79.0,450.0,270.0,0.6,18.0,1664.0,0.5,0.5,60.0,53.79
86.0,370.0,203.5,0.55,14.8,1810.5,0.6,0.4,25.0,46.49
52.0,390.0,175.5,0.45,15.6,1818.5,0.5,0.5,60.0,59.73
28.0,430.0,193.5,0.45,17.2,1760.5,0.5,0.5,25.0,54.14
207.0,370.0,222.0,0.6,14.8,1792.0,0.7,0.3,60.0,28.3
204.0,370.0,166.5,0.45,14.8,1847.5,0.7,0.3,60.0,41.34
118.0,450.0,247.5,0.55,18.0,1686.5,0.6,0.4,25.0,41.85

File: Results/RP_ID/experiment_15_RP_timestamp_20230719_204320.csv
Idx_Sample,Powderkg,Liquidkg,WC,Admixturekg,Aggregateskg,Fly_Ash_ratio,GGBFS_ratio,temperature,fc_28dGroundTruth
125.0,370.0,185.0,0.5,14.8,1829.0,0.6,0.4,60.0,58.2
168.0,380.0,171.0,0.45,15.2,1833.0,0.7,0.3,25.0,34.79
131.0,380.0,228.0,0.6,15.2,1776.0,0.6,0.4,60.0,53.05
235.0,440.0,264.0,0.6,17.6,1680.0,0.7,0.3,60.0,28.65
121.0,360.0,180.0,0.5,14.4,1844.0,0.6,0.4,60.0,57.37
176.0,400.0,180.0,0.45,16.0,1804.0,0.7,0.3,25.0,35.76
161.0,360.0,180.0,0.5,14.4,1844.0,0.7,0.3,25.0,36.19
62.0,410.0,225.5,0.55,16.4,1748.5,0.5,0.5,60.0,51.07
15.0,390.0,234.0,0.6,15.6,1760.0,0.5,0.5,25.0,47.13
103.0,410.0,246.0,0.6,16.4,1728.0,0.6,0.4,25.0,46.5

File: Results/RP_ID/experiment_15_RP_timestamp_20230719_204430.csv
Idx_Sample,Powderkg,Liquidkg,WC,Admixturekg,Aggregateskg,Fly_Ash_ratio,GGBFS_ratio,temperature,fc_28dGroundTruth
42.0,360.0,198.0,0.55,14.4,1826.0,0.5,0.5,60.0,53.39
202.0,360.0,198.0,0.55,14.4,1826.0,0.7,0.3,60.0,33.94
62.0,410.0,225.5,0.55,16.4,1748.5,0.5,0.5,60.0,51.07
211.0,380.0,228.0,0.6,15.2,1776.0,0.7,0.3,60.0,28.01
224.0,420.0,189.0,0.45,16.8,1775.0,0.7,0.3,60.0,40.41
235.0,440.0,264.0,0.6,17.6,1680.0,0.7,0.3,60.0,28.65
1.0,360.0,180.0,0.5,14.4,1844.0,0.5,0.5,25.0,59.79
135.0,390.0,234.0,0.6,15.6,1760.0,0.6,0.4,60.0,53.96
22.0,410.0,225.5,0.55,16.4,1748.5,0.5,0.5,25.0,47.28
136.0,400.0,180.0,0.45,16.0,1804.0,0.6,0.4,60.0,57.75

File: Results/RP_ID/experiment_16_RP_timestamp_1690279533.csv
Idx_Sample,Powderkg,Liquidkg,WC,Admixturekg,Aggregateskg,Fly_Ash_ratio,GGBFS_ratio,temperature,fc_28dGroundTruth
178.0,400.0,220.0,0.55,16.0,1764.0,0.7,0.3,25.0,27.77
74.0,440.0,242.0,0.55,17.6,1702.0,0.5,0.5,60.0,53.2
190.0,430.0,236.5,0.55,17.2,1717.5,0.7,0.3,25.0,26.01
119.0,450.0,270.0,0.6,18.0,1664.0,0.6,0.4,25.0,45.68
218.0,400.0,220.0,0.55,16.0,1764.0,0.7,0.3,60.0,32.12
187.0,420.0,252.0,0.6,16.8,1712.0,0.7,0.3,25.0,25.11
233.0,440.0,220.0,0.5,17.6,1724.0,0.7,0.3,60.0,44.18
79.0,450.0,270.0,0.6,18.0,1664.0,0.5,0.5,60.0,53.79
52.0,390.0,175.5,0.45,15.6,1818.5,0.5,0.5,60.0,59.73
63.0,410.0,246.0,0.6,16.4,1728.0,0.5,0.5,60.0,49.91

File: Results/RP_ID/experiment_16_RP_timestamp_1690282082.csv
Idx_Sample,Powderkg,Liquidkg,WC,Admixturekg,Aggregateskg,Fly_Ash_ratio,GGBFS_ratio,temperature,fc_28dGroundTruth
203.0,360.0,216.0,0.6,14.4,1808.0,0.7,0.3,60.0,25.58
144.0,420.0,189.0,0.45,16.8,1775.0,0.6,0.4,60.0,58.8
72.0,440.0,198.0,0.45,17.6,1746.0,0.5,0.5,60.0,55.78
11.0,380.0,228.0,0.6,15.2,1776.0,0.5,0.5,25.0,46.98
181.0,410.0,205.0,0.5,16.4,1769.0,0.7,0.3,25.0,37.85
130.0,380.0,209.0,0.55,15.2,1795.0,0.6,0.4,60.0,55.26
56.0,400.0,180.0,0.45,16.0,1804.0,0.5,0.5,60.0,58.98
226.0,420.0,231.0,0.55,16.8,1733.0,0.7,0.3,60.0,31.24
217.0,400.0,200.0,0.5,16.0,1784.0,0.7,0.3,60.0,43.19
202.0,360.0,198.0,0.55,14.4,1826.0,0.7,0.3,60.0,33.94

File: Results/RP_ID/experiment_16_RP_timestamp_1690284366.csv
Idx_Sample,Powderkg,Liquidkg,WC,Admixturekg,Aggregateskg,Fly_Ash_ratio,GGBFS_ratio,temperature,fc_28dGroundTruth
13.0,390.0,195.0,0.5,15.6,1799.0,0.5,0.5,25.0,60.08
168.0,380.0,171.0,0.45,15.2,1833.0,0.7,0.3,25.0,34.79
34.0,440.0,242.0,0.55,17.6,1702.0,0.5,0.5,25.0,47.71
68.0,430.0,193.5,0.45,17.2,1760.5,0.5,0.5,60.0,56.66
218.0,400.0,220.0,0.55,16.0,1764.0,0.7,0.3,60.0,32.12
145.0,420.0,210.0,0.5,16.8,1754.0,0.6,0.4,60.0,62.29
134.0,390.0,214.5,0.55,15.6,1779.5,0.6,0.4,60.0,56.19
144.0,420.0,189.0,0.45,16.8,1775.0,0.6,0.4,60.0,58.8
187.0,420.0,252.0,0.6,16.8,1712.0,0.7,0.3,25.0,25.11
204.0,370.0,166.5,0.45,14.8,1847.5,0.7,0.3,60.0,41.34

File: Results/RP_ID/experiment_16_RP_timestamp_20230719_200416.csv
Idx_Sample,Powderkg,Liquidkg,WC,Admixturekg,Aggregateskg,Fly_Ash_ratio,GGBFS_ratio,temperature,fc_28dGroundTruth
187.0,420.0,252.0,0.6,16.8,1712.0,0.7,0.3,25.0,25.11
165.0,370.0,185.0,0.5,14.8,1829.0,0.7,0.3,25.0,36.52
92.0,390.0,175.5,0.45,15.6,1818.5,0.6,0.4,25.0,44.21
37.0,450.0,225.0,0.5,18.0,1709.0,0.5,0.5,25.0,58.53
228.0,430.0,193.5,0.45,17.2,1760.5,0.7,0.3,60.0,39.8
181.0,410.0,205.0,0.5,16.4,1769.0,0.7,0.3,25.0,37.85
105.0,420.0,210.0,0.5,16.8,1754.0,0.6,0.4,25.0,51.22
8.0,380.0,171.0,0.45,15.2,1833.0,0.5,0.5,25.0,55.85
202.0,360.0,198.0,0.55,14.4,1826.0,0.7,0.3,60.0,33.94
2.0,360.0,198.0,0.55,14.4,1826.0,0.5,0.5,25.0,51.61

File: Results/RP_ID/experiment_16_RP_timestamp_20230719_204133.csv
Idx_Sample,Powderkg,Liquidkg,WC,Admixturekg,Aggregateskg,Fly_Ash_ratio,GGBFS_ratio,temperature,fc_28dGroundTruth
118.0,450.0,247.5,0.55,18.0,1686.5,0.6,0.4,25.0,41.85
208.0,380.0,171.0,0.45,15.2,1833.0,0.7,0.3,60.0,41.15
179.0,400.0,240.0,0.6,16.0,1744.0,0.7,0.3,25.0,25.3
136.0,400.0,180.0,0.45,16.0,1804.0,0.6,0.4,60.0,57.75
183.0,410.0,246.0,0.6,16.4,1728.0,0.7,0.3,25.0,25.2
200.0,360.0,162.0,0.45,14.4,1862.0,0.7,0.3,60.0,41.53
139.0,400.0,240.0,0.6,16.0,1744.0,0.6,0.4,60.0,54.87
103.0,410.0,246.0,0.6,16.4,1728.0,0.6,0.4,25.0,46.5
170.0,380.0,209.0,0.55,15.2,1795.0,0.7,0.3,25.0,29.43
192.0,440.0,198.0,0.45,17.6,1746.0,0.7,0.3,25.0,34.86

File: Results/RP_ID/experiment_17_RP_timestamp_1690279533.csv
Idx_Sample,Powderkg,Liquidkg,WC,Admixturekg,Aggregateskg,Fly_Ash_ratio,GGBFS_ratio,temperature,fc_28dGroundTruth
146.0,420.0,231.0,0.55,16.8,1733.0,0.6,0.4,60.0,58.93
49.0,380.0,190.0,0.5,15.2,1814.0,0.5,0.5,60.0,64.93
133.0,390.0,195.0,0.5,15.6,1799.0,0.6,0.4,60.0,59.86
223.0,410.0,246.0,0.6,16.4,1728.0,0.7,0.3,60.0,27.16
209.0,380.0,190.0,0.5,15.2,1814.0,0.7,0.3,60.0,42.88
52.0,390.0,175.5,0.45,15.6,1818.5,0.5,0.5,60.0,59.73
53.0,390.0,195.0,0.5,15.6,1799.0,0.5,0.5,60.0,64.76
21.0,410.0,205.0,0.5,16.4,1769.0,0.5,0.5,25.0,60.28
228.0,430.0,193.5,0.45,17.2,1760.5,0.7,0.3,60.0,39.8
8.0,380.0,171.0,0.45,15.2,1833.0,0.5,0.5,25.0,55.85

File: Results/RP_ID/experiment_17_RP_timestamp_1690282082.csv
Idx_Sample,Powderkg,Liquidkg,WC,Admixturekg,Aggregateskg,Fly_Ash_ratio,GGBFS_ratio,temperature,fc_28dGroundTruth
178.0,400.0,220.0,0.55,16.0,1764.0,0.7,0.3,25.0,27.77
165.0,370.0,185.0,0.5,14.8,1829.0,0.7,0.3,25.0,36.52
22.0,410.0,225.5,0.55,16.4,1748.5,0.5,0.5,25.0,47.28
162.0,360.0,198.0,0.55,14.4,1826.0,0.7,0.3,25.0,31.11
237.0,450.0,225.0,0.5,18.0,1709.0,0.7,0.3,60.0,44.49
45.0,370.0,185.0,0.5,14.8,1829.0,0.5,0.5,60.0,65.09
207.0,370.0,222.0,0.6,14.8,1792.0,0.7,0.3,60.0,28.3
125.0,370.0,185.0,0.5,14.8,1829.0,0.6,0.4,60.0,58.2
2.0,360.0,198.0,0.55,14.4,1826.0,0.5,0.5,25.0,51.61
39.0,450.0,270.0,0.6,18.0,1664.0,0.5,0.5,25.0,47.64

File: Results/RP_ID/experiment_17_RP_timestamp_1690284366.csv
Idx_Sample,Powderkg,Liquidkg,WC,Admixturekg,Aggregateskg,Fly_Ash_ratio,GGBFS_ratio,temperature,fc_28dGroundTruth
112.0,440.0,198.0,0.45,17.6,1746.0,0.6,0.4,25.0,45.96
122.0,360.0,198.0,0.55,14.4,1826.0,0.6,0.4,60.0,53.39
177.0,400.0,200.0,0.5,16.0,1784.0,0.7,0.3,25.0,37.52
6.0,370.0,203.5,0.55,14.8,1810.5,0.5,0.5,25.0,50.73
124.0,370.0,166.5,0.45,14.8,1847.5,0.6,0.4,60.0,56.11
145.0,420.0,210.0,0.5,16.8,1754.0,0.6,0.4,60.0,62.29
2.0,360.0,198.0,0.55,14.4,1826.0,0.5,0.5,25.0,51.61
42.0,360.0,198.0,0.55,14.4,1826.0,0.5,0.5,60.0,53.39
58.0,400.0,220.0,0.55,16.0,1764.0,0.5,0.5,60.0,51.54
190.0,430.0,236.5,0.55,17.2,1717.5,0.7,0.3,25.0,26.01

File: Results/RP_ID/experiment_17_RP_timestamp_20230719_200416.csv
Idx_Sample,Powderkg,Liquidkg,WC,Admixturekg,Aggregateskg,Fly_Ash_ratio,GGBFS_ratio,temperature,fc_28dGroundTruth
112.0,440.0,198.0,0.45,17.6,1746.0,0.6,0.4,25.0,45.96
221.0,410.0,205.0,0.5,16.4,1769.0,0.7,0.3,60.0,43.35
121.0,360.0,180.0,0.5,14.4,1844.0,0.6,0.4,60.0,57.37
15.0,390.0,234.0,0.6,15.6,1760.0,0.5,0.5,25.0,47.13
181.0,410.0,205.0,0.5,16.4,1769.0,0.7,0.3,25.0,37.85
200.0,360.0,162.0,0.45,14.4,1862.0,0.7,0.3,60.0,41.53
190.0,430.0,236.5,0.55,17.2,1717.5,0.7,0.3,25.0,26.01
195.0,440.0,264.0,0.6,17.6,1680.0,0.7,0.3,25.0,22.4
159.0,450.0,270.0,0.6,18.0,1664.0,0.6,0.4,60.0,49.83
79.0,450.0,270.0,0.6,18.0,1664.0,0.5,0.5,60.0,53.79

File: Results/RP_ID/experiment_17_RP_timestamp_20230719_203959.csv
Idx_Sample,Powderkg,Liquidkg,WC,Admixturekg,Aggregateskg,Fly_Ash_ratio,GGBFS_ratio,temperature,fc_28dGroundTruth
174.0,390.0,214.5,0.55,15.6,1779.5,0.7,0.3,25.0,28.6
34.0,440.0,242.0,0.55,17.6,1702.0,0.5,0.5,25.0,47.71
52.0,390.0,175.5,0.45,15.6,1818.5,0.5,0.5,60.0,59.73
199.0,450.0,270.0,0.6,18.0,1664.0,0.7,0.3,25.0,20.76
137.0,400.0,200.0,0.5,16.0,1784.0,0.6,0.4,60.0,60.68
58.0,400.0,220.0,0.55,16.0,1764.0,0.5,0.5,60.0,51.54
0.0,360.0,162.0,0.45,14.4,1862.0,0.5,0.5,25.0,55.37
233.0,440.0,220.0,0.5,17.6,1724.0,0.7,0.3,60.0,44.18
90.0,380.0,209.0,0.55,15.2,1795.0,0.6,0.4,25.0,46.12
15.0,390.0,234.0,0.6,15.6,1760.0,0.5,0.5,25.0,47.13

File: Results/RP_ID/experiment_17_RP_timestamp_20230719_204131.csv
Idx_Sample,Powderkg,Liquidkg,WC,Admixturekg,Aggregateskg,Fly_Ash_ratio,GGBFS_ratio,temperature,fc_28dGroundTruth
110.0,430.0,236.5,0.55,17.2,1717.5,0.6,0.4,25.0,43.71
210.0,380.0,209.0,0.55,15.2,1795.0,0.7,0.3,60.0,33.03
134.0,390.0,214.5,0.55,15.6,1779.5,0.6,0.4,60.0,56.19
104.0,420.0,189.0,0.45,16.8,1775.0,0.6,0.4,25.0,46.08
215.0,390.0,234.0,0.6,15.6,1760.0,0.7,0.3,60.0,27.73
155.0,440.0,264.0,0.6,17.6,1680.0,0.6,0.4,60.0,51.98
111.0,430.0,258.0,0.6,17.2,1696.0,0.6,0.4,25.0,46.27
0.0,360.0,162.0,0.45,14.4,1862.0,0.5,0.5,25.0,55.37
75.0,440.0,264.0,0.6,17.6,1680.0,0.5,0.5,60.0,52.42
197.0,450.0,225.0,0.5,18.0,1709.0,0.7,0.3,25.0,38.96

File: Results/RP_ID/experiment_17_RP_timestamp_20230719_204133.csv
Idx_Sample,Powderkg,Liquidkg,WC,Admixturekg,Aggregateskg,Fly_Ash_ratio,GGBFS_ratio,temperature,fc_28dGroundTruth
82.0,360.0,198.0,0.55,14.4,1826.0,0.6,0.4,25.0,46.87
157.0,450.0,225.0,0.5,18.0,1709.0,0.6,0.4,60.0,61.3
152.0,440.0,198.0,0.45,17.6,1746.0,0.6,0.4,60.0,57.27
116.0,450.0,202.5,0.45,18.0,1731.5,0.6,0.4,25.0,45.88
166.0,370.0,203.5,0.55,14.8,1810.5,0.7,0.3,25.0,30.27
238.0,450.0,247.5,0.55,18.0,1686.5,0.7,0.3,60.0,35.2
227.0,420.0,252.0,0.6,16.8,1712.0,0.7,0.3,60.0,26.89
12.0,390.0,175.5,0.45,15.6,1818.5,0.5,0.5,25.0,56.1
43.0,360.0,216.0,0.6,14.4,1808.0,0.5,0.5,60.0,52.4
149.0,430.0,215.0,0.5,17.2,1739.0,0.6,0.4,60.0,61.95

File: Results/RP_ID/experiment_18_RP_timestamp_1690279533.csv
Idx_Sample,Powderkg,Liquidkg,WC,Admixturekg,Aggregateskg,Fly_Ash_ratio,GGBFS_ratio,temperature,fc_28dGroundTruth
156.0,450.0,202.5,0.45,18.0,1731.5,0.6,0.4,60.0,56.56
47.0,370.0,222.0,0.6,14.8,1792.0,0.5,0.5,60.0,51.9
111.0,430.0,258.0,0.6,17.2,1696.0,0.6,0.4,25.0,46.27
13.0,390.0,195.0,0.5,15.6,1799.0,0.5,0.5,25.0,60.08
191.0,430.0,258.0,0.6,17.2,1696.0,0.7,0.3,25.0,23.62
161.0,360.0,180.0,0.5,14.4,1844.0,0.7,0.3,25.0,36.19
64.0,420.0,189.0,0.45,16.8,1775.0,0.5,0.5,60.0,57.54
149.0,430.0,215.0,0.5,17.2,1739.0,0.6,0.4,60.0,61.95
23.0,410.0,246.0,0.6,16.4,1728.0,0.5,0.5,25.0,47.43
180.0,410.0,184.5,0.45,16.4,1789.5,0.7,0.3,25.0,36.24

File: Results/RP_ID/experiment_18_RP_timestamp_1690282082.csv
Idx_Sample,Powderkg,Liquidkg,WC,Admixturekg,Aggregateskg,Fly_Ash_ratio,GGBFS_ratio,temperature,fc_28dGroundTruth
8.0,380.0,171.0,0.45,15.2,1833.0,0.5,0.5,25.0,55.85
35.0,440.0,264.0,0.6,17.6,1680.0,0.5,0.5,25.0,47.61
16.0,400.0,180.0,0.45,16.0,1804.0,0.5,0.5,25.0,56.36
11.0,380.0,228.0,0.6,15.2,1776.0,0.5,0.5,25.0,46.98
6.0,370.0,203.5,0.55,14.8,1810.5,0.5,0.5,25.0,50.73
231.0,430.0,258.0,0.6,17.2,1696.0,0.7,0.3,60.0,27.77
214.0,390.0,214.5,0.55,15.6,1779.5,0.7,0.3,60.0,32.58
192.0,440.0,198.0,0.45,17.6,1746.0,0.7,0.3,25.0,34.86
163.0,360.0,216.0,0.6,14.4,1808.0,0.7,0.3,25.0,25.71
222.0,410.0,225.5,0.55,16.4,1748.5,0.7,0.3,60.0,31.67

File: Results/RP_ID/experiment_18_RP_timestamp_1690284366.csv
Idx_Sample,Powderkg,Liquidkg,WC,Admixturekg,Aggregateskg,Fly_Ash_ratio,GGBFS_ratio,temperature,fc_28dGroundTruth
114.0,440.0,242.0,0.55,17.6,1702.0,0.6,0.4,25.0,42.91
101.0,410.0,205.0,0.5,16.4,1769.0,0.6,0.4,25.0,50.43
150.0,430.0,236.5,0.55,17.2,1717.5,0.6,0.4,60.0,57.37
38.0,450.0,247.5,0.55,18.0,1686.5,0.5,0.5,25.0,48.45
212.0,390.0,175.5,0.45,15.6,1818.5,0.7,0.3,60.0,40.96
164.0,370.0,166.5,0.45,14.8,1847.5,0.7,0.3,25.0,34.31
44.0,370.0,166.5,0.45,14.8,1847.5,0.5,0.5,60.0,61.22
37.0,450.0,225.0,0.5,18.0,1709.0,0.5,0.5,25.0,58.53
132.0,390.0,175.5,0.45,15.6,1818.5,0.6,0.4,60.0,57.2
209.0,380.0,190.0,0.5,15.2,1814.0,0.7,0.3,60.0,42.88

File: Results/RP_ID/experiment_18_RP_timestamp_20230719_200416.csv
Idx_Sample,Powderkg,Liquidkg,WC,Admixturekg,Aggregateskg,Fly_Ash_ratio,GGBFS_ratio,temperature,fc_28dGroundTruth
126.0,370.0,203.5,0.55,14.8,1810.5,0.6,0.4,60.0,54.32
90.0,380.0,209.0,0.55,15.2,1795.0,0.6,0.4,25.0,46.12
166.0,370.0,203.5,0.55,14.8,1810.5,0.7,0.3,25.0,30.27
140.0,410.0,184.5,0.45,16.4,1789.5,0.6,0.4,60.0,58.29
20.0,410.0,184.5,0.45,16.4,1789.5,0.5,0.5,25.0,56.62
2.0,360.0,198.0,0.55,14.4,1826.0,0.5,0.5,25.0,51.61
178.0,400.0,220.0,0.55,16.0,1764.0,0.7,0.3,25.0,27.77
218.0,400.0,220.0,0.55,16.0,1764.0,0.7,0.3,60.0,32.12
133.0,390.0,195.0,0.5,15.6,1799.0,0.6,0.4,60.0,59.86
30.0,430.0,236.5,0.55,17.2,1717.5,0.5,0.5,25.0,47.15

File: Results/RP_ID/experiment_18_RP_timestamp_20230719_204131.csv
Idx_Sample,Powderkg,Liquidkg,WC,Admixturekg,Aggregateskg,Fly_Ash_ratio,GGBFS_ratio,temperature,fc_28dGroundTruth
176.0,400.0,180.0,0.45,16.0,1804.0,0.7,0.3,25.0,35.76
161.0,360.0,180.0,0.5,14.4,1844.0,0.7,0.3,25.0,36.19
215.0,390.0,234.0,0.6,15.6,1760.0,0.7,0.3,60.0,27.73
16.0,400.0,180.0,0.45,16.0,1804.0,0.5,0.5,25.0,56.36
177.0,400.0,200.0,0.5,16.0,1784.0,0.7,0.3,25.0,37.52
129.0,380.0,190.0,0.5,15.2,1814.0,0.6,0.4,60.0,59.03
68.0,430.0,193.5,0.45,17.2,1760.5,0.5,0.5,60.0,56.66
200.0,360.0,162.0,0.45,14.4,1862.0,0.7,0.3,60.0,41.53
104.0,420.0,189.0,0.45,16.8,1775.0,0.6,0.4,25.0,46.08
209.0,380.0,190.0,0.5,15.2,1814.0,0.7,0.3,60.0,42.88

File: Results/RP_ID/experiment_18_RP_timestamp_20230719_204133.csv
Idx_Sample,Powderkg,Liquidkg,WC,Admixturekg,Aggregateskg,Fly_Ash_ratio,GGBFS_ratio,temperature,fc_28dGroundTruth
77.0,450.0,225.0,0.5,18.0,1709.0,0.5,0.5,60.0,61.9
63.0,410.0,246.0,0.6,16.4,1728.0,0.5,0.5,60.0,49.91
109.0,430.0,215.0,0.5,17.2,1739.0,0.6,0.4,25.0,51.04
224.0,420.0,189.0,0.45,16.8,1775.0,0.7,0.3,60.0,40.41
141.0,410.0,205.0,0.5,16.4,1769.0,0.6,0.4,60.0,61.51
239.0,450.0,270.0,0.6,18.0,1664.0,0.7,0.3,60.0,29.46
147.0,420.0,252.0,0.6,16.8,1712.0,0.6,0.4,60.0,56.64
218.0,400.0,220.0,0.55,16.0,1764.0,0.7,0.3,60.0,32.12
99.0,400.0,240.0,0.6,16.0,1744.0,0.6,0.4,25.0,46.42
195.0,440.0,264.0,0.6,17.6,1680.0,0.7,0.3,25.0,22.4

File: Results/RP_ID/experiment_18_RP_timestamp_20230719_204324.csv
Idx_Sample,Powderkg,Liquidkg,WC,Admixturekg,Aggregateskg,Fly_Ash_ratio,GGBFS_ratio,temperature,fc_28dGroundTruth
228.0,430.0,193.5,0.45,17.2,1760.5,0.7,0.3,60.0,39.8
132.0,390.0,175.5,0.45,15.6,1818.5,0.6,0.4,60.0,57.2
193.0,440.0,220.0,0.5,17.6,1724.0,0.7,0.3,25.0,38.66
100.0,410.0,184.5,0.45,16.4,1789.5,0.6,0.4,25.0,45.48
81.0,360.0,180.0,0.5,14.4,1844.0,0.6,0.4,25.0,47.92
22.0,410.0,225.5,0.55,16.4,1748.5,0.5,0.5,25.0,47.28
35.0,440.0,264.0,0.6,17.6,1680.0,0.5,0.5,25.0,47.61
180.0,410.0,184.5,0.45,16.4,1789.5,0.7,0.3,25.0,36.24
183.0,410.0,246.0,0.6,16.4,1728.0,0.7,0.3,25.0,25.2
92.0,390.0,175.5,0.45,15.6,1818.5,0.6,0.4,25.0,44.21

File: Results/RP_ID/experiment_18_RP_timestamp_20230719_204430.csv
Idx_Sample,Powderkg,Liquidkg,WC,Admixturekg,Aggregateskg,Fly_Ash_ratio,GGBFS_ratio,temperature,fc_28dGroundTruth
186.0,420.0,231.0,0.55,16.8,1733.0,0.7,0.3,25.0,26.17
225.0,420.0,210.0,0.5,16.8,1754.0,0.7,0.3,60.0,43.5
47.0,370.0,222.0,0.6,14.8,1792.0,0.5,0.5,60.0,51.9
56.0,400.0,180.0,0.45,16.0,1804.0,0.5,0.5,60.0,58.98
231.0,430.0,258.0,0.6,17.2,1696.0,0.7,0.3,60.0,27.77
195.0,440.0,264.0,0.6,17.6,1680.0,0.7,0.3,25.0,22.4
30.0,430.0,236.5,0.55,17.2,1717.5,0.5,0.5,25.0,47.15
17.0,400.0,200.0,0.5,16.0,1784.0,0.5,0.5,25.0,60.18
10.0,380.0,209.0,0.55,15.2,1795.0,0.5,0.5,25.0,49.86
93.0,390.0,195.0,0.5,15.6,1799.0,0.6,0.4,25.0,48.75

File: Results/RP_ID/experiment_19_RP_timestamp_1690279533.csv
Idx_Sample,Powderkg,Liquidkg,WC,Admixturekg,Aggregateskg,Fly_Ash_ratio,GGBFS_ratio,temperature,fc_28dGroundTruth
200.0,360.0,162.0,0.45,14.4,1862.0,0.7,0.3,60.0,41.53
116.0,450.0,202.5,0.45,18.0,1731.5,0.6,0.4,25.0,45.88
21.0,410.0,205.0,0.5,16.4,1769.0,0.5,0.5,25.0,60.28
124.0,370.0,166.5,0.45,14.8,1847.5,0.6,0.4,60.0,56.11
192.0,440.0,198.0,0.45,17.6,1746.0,0.7,0.3,25.0,34.86
109.0,430.0,215.0,0.5,17.2,1739.0,0.6,0.4,25.0,51.04
80.0,360.0,162.0,0.45,14.4,1862.0,0.6,0.4,25.0,43.32
65.0,420.0,210.0,0.5,16.8,1754.0,0.5,0.5,60.0,64.28
182.0,410.0,225.5,0.55,16.4,1748.5,0.7,0.3,25.0,26.95
70.0,430.0,236.5,0.55,17.2,1717.5,0.5,0.5,60.0,51.92

File: Results/RP_ID/experiment_19_RP_timestamp_1690282082.csv
Idx_Sample,Powderkg,Liquidkg,WC,Admixturekg,Aggregateskg,Fly_Ash_ratio,GGBFS_ratio,temperature,fc_28dGroundTruth
70.0,430.0,236.5,0.55,17.2,1717.5,0.5,0.5,60.0,51.92
155.0,440.0,264.0,0.6,17.6,1680.0,0.6,0.4,60.0,51.98
130.0,380.0,209.0,0.55,15.2,1795.0,0.6,0.4,60.0,55.26
75.0,440.0,264.0,0.6,17.6,1680.0,0.5,0.5,60.0,52.42
67.0,420.0,252.0,0.6,16.8,1712.0,0.5,0.5,60.0,49.44
47.0,370.0,222.0,0.6,14.8,1792.0,0.5,0.5,60.0,51.9
208.0,380.0,171.0,0.45,15.2,1833.0,0.7,0.3,60.0,41.15
162.0,360.0,198.0,0.55,14.4,1826.0,0.7,0.3,25.0,31.11
144.0,420.0,189.0,0.45,16.8,1775.0,0.6,0.4,60.0,58.8
40.0,360.0,162.0,0.45,14.4,1862.0,0.5,0.5,60.0,61.96

File: Results/RP_ID/experiment_19_RP_timestamp_1690284366.csv
Idx_Sample,Powderkg,Liquidkg,WC,Admixturekg,Aggregateskg,Fly_Ash_ratio,GGBFS_ratio,temperature,fc_28dGroundTruth
133.0,390.0,195.0,0.5,15.6,1799.0,0.6,0.4,60.0,59.86
217.0,400.0,200.0,0.5,16.0,1784.0,0.7,0.3,60.0,43.19
5.0,370.0,185.0,0.5,14.8,1829.0,0.5,0.5,25.0,59.88
88.0,380.0,171.0,0.45,15.2,1833.0,0.6,0.4,25.0,43.58
235.0,440.0,264.0,0.6,17.6,1680.0,0.7,0.3,60.0,28.65
205.0,370.0,185.0,0.5,14.8,1829.0,0.7,0.3,60.0,42.72
122.0,360.0,198.0,0.55,14.4,1826.0,0.6,0.4,60.0,53.39
68.0,430.0,193.5,0.45,17.2,1760.5,0.5,0.5,60.0,56.66
228.0,430.0,193.5,0.45,17.2,1760.5,0.7,0.3,60.0,39.8
90.0,380.0,209.0,0.55,15.2,1795.0,0.6,0.4,25.0,46.12

File: Results/RP_ID/experiment_19_RP_timestamp_20230719_203959.csv
Idx_Sample,Powderkg,Liquidkg,WC,Admixturekg,Aggregateskg,Fly_Ash_ratio,GGBFS_ratio,temperature,fc_28dGroundTruth
142.0,410.0,225.5,0.55,16.4,1748.5,0.6,0.4,60.0,58.06
144.0,420.0,189.0,0.45,16.8,1775.0,0.6,0.4,60.0,58.8
129.0,380.0,190.0,0.5,15.2,1814.0,0.6,0.4,60.0,59.03
8.0,380.0,171.0,0.45,15.2,1833.0,0.5,0.5,25.0,55.85
114.0,440.0,242.0,0.55,17.6,1702.0,0.6,0.4,25.0,42.91
89.0,380.0,190.0,0.5,15.2,1814.0,0.6,0.4,25.0,47.91
110.0,430.0,236.5,0.55,17.2,1717.5,0.6,0.4,25.0,43.71
37.0,450.0,225.0,0.5,18.0,1709.0,0.5,0.5,25.0,58.53
164.0,370.0,166.5,0.45,14.8,1847.5,0.7,0.3,25.0,34.31
121.0,360.0,180.0,0.5,14.4,1844.0,0.6,0.4,60.0,57.37

File: Results/RP_ID/experiment_19_RP_timestamp_20230719_204322.csv
Idx_Sample,Powderkg,Liquidkg,WC,Admixturekg,Aggregateskg,Fly_Ash_ratio,GGBFS_ratio,temperature,fc_28dGroundTruth
99.0,400.0,240.0,0.6,16.0,1744.0,0.6,0.4,25.0,46.42
80.0,360.0,162.0,0.45,14.4,1862.0,0.6,0.4,25.0,43.32
216.0,400.0,180.0,0.45,16.0,1804.0,0.7,0.3,60.0,40.78
158.0,450.0,247.5,0.55,18.0,1686.5,0.6,0.4,60.0,54.38
234.0,440.0,242.0,0.55,17.6,1702.0,0.7,0.3,60.0,33.95
95.0,390.0,234.0,0.6,15.6,1760.0,0.6,0.4,25.0,46.35
107.0,420.0,252.0,0.6,16.8,1712.0,0.6,0.4,25.0,46.57
114.0,440.0,242.0,0.55,17.6,1702.0,0.6,0.4,25.0,42.91
201.0,360.0,180.0,0.5,14.4,1844.0,0.7,0.3,60.0,42.56
9.0,380.0,190.0,0.5,15.2,1814.0,0.5,0.5,25.0,59.98
