Repository: iterateccvoelker/LLM-s-can-Design-Sustainable-Concrete-a-Systematic-Benchmark-Code-

# Is-ChatGPT-all-you-need-for-Alkali-Activated-Concrete-Design

Results so far:

File: Results/RP_ID/experiment_28_RP_timestamp_20230719_204133.csv
Idx_Sample,Powderkg,Liquidkg,WC,Admixturekg,Aggregateskg,Fly_Ash_ratio,GGBFS_ratio,temperature,fc_28dGroundTruth
236.0,450.0,202.5,0.45,18.0,1731.5,0.7,0.3,60.0,38.63
133.0,390.0,195.0,0.5,15.6,1799.0,0.6,0.4,60.0,59.86
153.0,440.0,220.0,0.5,17.6,1724.0,0.6,0.4,60.0,61.61
18.0,400.0,220.0,0.55,16.0,1764.0,0.5,0.5,25.0,48.14
98.0,400.0,220.0,0.55,16.0,1764.0,0.6,0.4,25.0,45.38
137.0,400.0,200.0,0.5,16.0,1784.0,0.6,0.4,60.0,60.68
24.0,420.0,189.0,0.45,16.8,1775.0,0.5,0.5,25.0,56.86
120.0,360.0,162.0,0.45,14.4,1862.0,0.6,0.4,60.0,55.57
226.0,420.0,231.0,0.55,16.8,1733.0,0.7,0.3,60.0,31.24
154.0,440.0,242.0,0.55,17.6,1702.0,0.6,0.4,60.0,55.82

File: Results/RP_ID/experiment_28_RP_timestamp_20230719_204430.csv
Idx_Sample,Powderkg,Liquidkg,WC,Admixturekg,Aggregateskg,Fly_Ash_ratio,GGBFS_ratio,temperature,fc_28dGroundTruth
174.0,390.0,214.5,0.55,15.6,1779.5,0.7,0.3,25.0,28.6
201.0,360.0,180.0,0.5,14.4,1844.0,0.7,0.3,60.0,42.56
206.0,370.0,203.5,0.55,14.8,1810.5,0.7,0.3,60.0,33.49
129.0,380.0,190.0,0.5,15.2,1814.0,0.6,0.4,60.0,59.03
192.0,440.0,198.0,0.45,17.6,1746.0,0.7,0.3,25.0,34.86
138.0,400.0,220.0,0.55,16.0,1764.0,0.6,0.4,60.0,57.12
169.0,380.0,190.0,0.5,15.2,1814.0,0.7,0.3,25.0,36.85
188.0,430.0,193.5,0.45,17.2,1760.5,0.7,0.3,25.0,35.7
110.0,430.0,236.5,0.55,17.2,1717.5,0.6,0.4,25.0,43.71
38.0,450.0,247.5,0.55,18.0,1686.5,0.5,0.5,25.0,48.45

File: Results/RP_ID/experiment_29_RP_timestamp_1690279533.csv
Idx_Sample,Powderkg,Liquidkg,WC,Admixturekg,Aggregateskg,Fly_Ash_ratio,GGBFS_ratio,temperature,fc_28dGroundTruth
42.0,360.0,198.0,0.55,14.4,1826.0,0.5,0.5,60.0,53.39
166.0,370.0,203.5,0.55,14.8,1810.5,0.7,0.3,25.0,30.27
104.0,420.0,189.0,0.45,16.8,1775.0,0.6,0.4,25.0,46.08
65.0,420.0,210.0,0.5,16.8,1754.0,0.5,0.5,60.0,64.28
195.0,440.0,264.0,0.6,17.6,1680.0,0.7,0.3,25.0,22.4
50.0,380.0,209.0,0.55,15.2,1795.0,0.5,0.5,60.0,52.46
67.0,420.0,252.0,0.6,16.8,1712.0,0.5,0.5,60.0,49.44
92.0,390.0,175.5,0.45,15.6,1818.5,0.6,0.4,25.0,44.21
221.0,410.0,205.0,0.5,16.4,1769.0,0.7,0.3,60.0,43.35
187.0,420.0,252.0,0.6,16.8,1712.0,0.7,0.3,25.0,25.11

File: Results/RP_ID/experiment_29_RP_timestamp_1690282082.csv
Idx_Sample,Powderkg,Liquidkg,WC,Admixturekg,Aggregateskg,Fly_Ash_ratio,GGBFS_ratio,temperature,fc_28dGroundTruth
75.0,440.0,264.0,0.6,17.6,1680.0,0.5,0.5,60.0,52.42
114.0,440.0,242.0,0.55,17.6,1702.0,0.6,0.4,25.0,42.91
12.0,390.0,175.5,0.45,15.6,1818.5,0.5,0.5,25.0,56.1
38.0,450.0,247.5,0.55,18.0,1686.5,0.5,0.5,25.0,48.45
42.0,360.0,198.0,0.55,14.4,1826.0,0.5,0.5,60.0,53.39
121.0,360.0,180.0,0.5,14.4,1844.0,0.6,0.4,60.0,57.37
175.0,390.0,234.0,0.6,15.6,1760.0,0.7,0.3,25.0,25.4
161.0,360.0,180.0,0.5,14.4,1844.0,0.7,0.3,25.0,36.19
109.0,430.0,215.0,0.5,17.2,1739.0,0.6,0.4,25.0,51.04
221.0,410.0,205.0,0.5,16.4,1769.0,0.7,0.3,60.0,43.35

File: Results/RP_ID/experiment_29_RP_timestamp_1690284366.csv
Idx_Sample,Powderkg,Liquidkg,WC,Admixturekg,Aggregateskg,Fly_Ash_ratio,GGBFS_ratio,temperature,fc_28dGroundTruth
187.0,420.0,252.0,0.6,16.8,1712.0,0.7,0.3,25.0,25.11
139.0,400.0,240.0,0.6,16.0,1744.0,0.6,0.4,60.0,54.87
199.0,450.0,270.0,0.6,18.0,1664.0,0.7,0.3,25.0,20.76
228.0,430.0,193.5,0.45,17.2,1760.5,0.7,0.3,60.0,39.8
165.0,370.0,185.0,0.5,14.8,1829.0,0.7,0.3,25.0,36.52
34.0,440.0,242.0,0.55,17.6,1702.0,0.5,0.5,25.0,47.71
68.0,430.0,193.5,0.45,17.2,1760.5,0.5,0.5,60.0,56.66
110.0,430.0,236.5,0.55,17.2,1717.5,0.6,0.4,25.0,43.71
133.0,390.0,195.0,0.5,15.6,1799.0,0.6,0.4,60.0,59.86
136.0,400.0,180.0,0.45,16.0,1804.0,0.6,0.4,60.0,57.75

File: Results/RP_ID/experiment_29_RP_timestamp_20230719_200416.csv
Idx_Sample,Powderkg,Liquidkg,WC,Admixturekg,Aggregateskg,Fly_Ash_ratio,GGBFS_ratio,temperature,fc_28dGroundTruth
152.0,440.0,198.0,0.45,17.6,1746.0,0.6,0.4,60.0,57.27
193.0,440.0,220.0,0.5,17.6,1724.0,0.7,0.3,25.0,38.66
114.0,440.0,242.0,0.55,17.6,1702.0,0.6,0.4,25.0,42.91
37.0,450.0,225.0,0.5,18.0,1709.0,0.5,0.5,25.0,58.53
25.0,420.0,210.0,0.5,16.8,1754.0,0.5,0.5,25.0,60.38
228.0,430.0,193.5,0.45,17.2,1760.5,0.7,0.3,60.0,39.8
77.0,450.0,225.0,0.5,18.0,1709.0,0.5,0.5,60.0,61.9
214.0,390.0,214.5,0.55,15.6,1779.5,0.7,0.3,60.0,32.58
99.0,400.0,240.0,0.6,16.0,1744.0,0.6,0.4,25.0,46.42
109.0,430.0,215.0,0.5,17.2,1739.0,0.6,0.4,25.0,51.04

File: Results/RP_ID/experiment_29_RP_timestamp_20230719_204324.csv
Idx_Sample,Powderkg,Liquidkg,WC,Admixturekg,Aggregateskg,Fly_Ash_ratio,GGBFS_ratio,temperature,fc_28dGroundTruth
190.0,430.0,236.5,0.55,17.2,1717.5,0.7,0.3,25.0,26.01
42.0,360.0,198.0,0.55,14.4,1826.0,0.5,0.5,60.0,53.39
191.0,430.0,258.0,0.6,17.2,1696.0,0.7,0.3,25.0,23.62
15.0,390.0,234.0,0.6,15.6,1760.0,0.5,0.5,25.0,47.13
63.0,410.0,246.0,0.6,16.4,1728.0,0.5,0.5,60.0,49.91
203.0,360.0,216.0,0.6,14.4,1808.0,0.7,0.3,60.0,25.58
105.0,420.0,210.0,0.5,16.8,1754.0,0.6,0.4,25.0,51.22
20.0,410.0,184.5,0.45,16.4,1789.5,0.5,0.5,25.0,56.62
217.0,400.0,200.0,0.5,16.0,1784.0,0.7,0.3,60.0,43.19
65.0,420.0,210.0,0.5,16.8,1754.0,0.5,0.5,60.0,64.28

File: Results/RP_ID/experiment_29_RP_timestamp_20230719_204430.csv
Idx_Sample,Powderkg,Liquidkg,WC,Admixturekg,Aggregateskg,Fly_Ash_ratio,GGBFS_ratio,temperature,fc_28dGroundTruth
28.0,430.0,193.5,0.45,17.2,1760.5,0.5,0.5,25.0,54.14
151.0,430.0,258.0,0.6,17.2,1696.0,0.6,0.4,60.0,54.31
193.0,440.0,220.0,0.5,17.6,1724.0,0.7,0.3,25.0,38.66
233.0,440.0,220.0,0.5,17.6,1724.0,0.7,0.3,60.0,44.18
128.0,380.0,171.0,0.45,15.2,1833.0,0.6,0.4,60.0,56.66
67.0,420.0,252.0,0.6,16.8,1712.0,0.5,0.5,60.0,49.44
121.0,360.0,180.0,0.5,14.4,1844.0,0.6,0.4,60.0,57.37
43.0,360.0,216.0,0.6,14.4,1808.0,0.5,0.5,60.0,52.4
20.0,410.0,184.5,0.45,16.4,1789.5,0.5,0.5,25.0,56.62
219.0,400.0,240.0,0.6,16.0,1744.0,0.7,0.3,60.0,27.44

File: Results/RP_ID/experiment_2_RP_timestamp_1690279533.csv
Idx_Sample,Powderkg,Liquidkg,WC,Admixturekg,Aggregateskg,Fly_Ash_ratio,GGBFS_ratio,temperature,fc_28dGroundTruth
123.0,360.0,216.0,0.6,14.4,1808.0,0.6,0.4,60.0,51.22
199.0,450.0,270.0,0.6,18.0,1664.0,0.7,0.3,25.0,20.76
2.0,360.0,198.0,0.55,14.4,1826.0,0.5,0.5,25.0,51.61
124.0,370.0,166.5,0.45,14.8,1847.5,0.6,0.4,60.0,56.11
204.0,370.0,166.5,0.45,14.8,1847.5,0.7,0.3,60.0,41.34
141.0,410.0,205.0,0.5,16.4,1769.0,0.6,0.4,60.0,61.51
30.0,430.0,236.5,0.55,17.2,1717.5,0.5,0.5,25.0,47.15
55.0,390.0,234.0,0.6,15.6,1760.0,0.5,0.5,60.0,50.9
87.0,370.0,222.0,0.6,14.8,1792.0,0.6,0.4,25.0,46.2
33.0,440.0,220.0,0.5,17.6,1724.0,0.5,0.5,25.0,59.23

File: Results/RP_ID/experiment_2_RP_timestamp_1690282082.csv
Idx_Sample,Powderkg,Liquidkg,WC,Admixturekg,Aggregateskg,Fly_Ash_ratio,GGBFS_ratio,temperature,fc_28dGroundTruth
64.0,420.0,189.0,0.45,16.8,1775.0,0.5,0.5,60.0,57.54
67.0,420.0,252.0,0.6,16.8,1712.0,0.5,0.5,60.0,49.44
97.0,400.0,200.0,0.5,16.0,1784.0,0.6,0.4,25.0,49.59
203.0,360.0,216.0,0.6,14.4,1808.0,0.7,0.3,60.0,25.58
124.0,370.0,166.5,0.45,14.8,1847.5,0.6,0.4,60.0,56.11
205.0,370.0,185.0,0.5,14.8,1829.0,0.7,0.3,60.0,42.72
62.0,410.0,225.5,0.55,16.4,1748.5,0.5,0.5,60.0,51.07
95.0,390.0,234.0,0.6,15.6,1760.0,0.6,0.4,25.0,46.35
36.0,450.0,202.5,0.45,18.0,1731.5,0.5,0.5,25.0,48.91
108.0,430.0,193.5,0.45,17.2,1760.5,0.6,0.4,25.0,46.01

File: Results/RP_ID/experiment_2_RP_timestamp_1690284366.csv
Idx_Sample,Powderkg,Liquidkg,WC,Admixturekg,Aggregateskg,Fly_Ash_ratio,GGBFS_ratio,temperature,fc_28dGroundTruth
114.0,440.0,242.0,0.55,17.6,1702.0,0.6,0.4,25.0,42.91
168.0,380.0,171.0,0.45,15.2,1833.0,0.7,0.3,25.0,34.79
207.0,370.0,222.0,0.6,14.8,1792.0,0.7,0.3,60.0,28.3
151.0,430.0,258.0,0.6,17.2,1696.0,0.6,0.4,60.0,54.31
203.0,360.0,216.0,0.6,14.4,1808.0,0.7,0.3,60.0,25.58
126.0,370.0,203.5,0.55,14.8,1810.5,0.6,0.4,60.0,54.32
165.0,370.0,185.0,0.5,14.8,1829.0,0.7,0.3,25.0,36.52
162.0,360.0,198.0,0.55,14.4,1826.0,0.7,0.3,25.0,31.11
34.0,440.0,242.0,0.55,17.6,1702.0,0.5,0.5,25.0,47.71
67.0,420.0,252.0,0.6,16.8,1712.0,0.5,0.5,60.0,49.44

File: Results/RP_ID/experiment_2_RP_timestamp_20230719_200416.csv
Idx_Sample,Powderkg,Liquidkg,WC,Admixturekg,Aggregateskg,Fly_Ash_ratio,GGBFS_ratio,temperature,fc_28dGroundTruth
180.0,410.0,184.5,0.45,16.4,1789.5,0.7,0.3,25.0,36.24
95.0,390.0,234.0,0.6,15.6,1760.0,0.6,0.4,25.0,46.35
136.0,400.0,180.0,0.45,16.0,1804.0,0.6,0.4,60.0,57.75
46.0,370.0,203.5,0.55,14.8,1810.5,0.5,0.5,60.0,52.93
128.0,380.0,171.0,0.45,15.2,1833.0,0.6,0.4,60.0,56.66
6.0,370.0,203.5,0.55,14.8,1810.5,0.5,0.5,25.0,50.73
208.0,380.0,171.0,0.45,15.2,1833.0,0.7,0.3,60.0,41.15
116.0,450.0,202.5,0.45,18.0,1731.5,0.6,0.4,25.0,45.88
90.0,380.0,209.0,0.55,15.2,1795.0,0.6,0.4,25.0,46.12
36.0,450.0,202.5,0.45,18.0,1731.5,0.5,0.5,25.0,48.91

File: Results/RP_ID/experiment_2_RP_timestamp_20230719_203959.csv
Idx_Sample,Powderkg,Liquidkg,WC,Admixturekg,Aggregateskg,Fly_Ash_ratio,GGBFS_ratio,temperature,fc_28dGroundTruth
168.0,380.0,171.0,0.45,15.2,1833.0,0.7,0.3,25.0,34.79
212.0,390.0,175.5,0.45,15.6,1818.5,0.7,0.3,60.0,40.96
22.0,410.0,225.5,0.55,16.4,1748.5,0.5,0.5,25.0,47.28
189.0,430.0,215.0,0.5,17.2,1739.0,0.7,0.3,25.0,38.43
140.0,410.0,184.5,0.45,16.4,1789.5,0.6,0.4,60.0,58.29
113.0,440.0,220.0,0.5,17.6,1724.0,0.6,0.4,25.0,50.89
107.0,420.0,252.0,0.6,16.8,1712.0,0.6,0.4,25.0,46.57
207.0,370.0,222.0,0.6,14.8,1792.0,0.7,0.3,60.0,28.3
160.0,360.0,162.0,0.45,14.4,1862.0,0.7,0.3,25.0,33.83
66.0,420.0,231.0,0.55,16.8,1733.0,0.5,0.5,60.0,50.64

File: Results/RP_ID/experiment_2_RP_timestamp_20230719_204324.csv
Idx_Sample,Powderkg,Liquidkg,WC,Admixturekg,Aggregateskg,Fly_Ash_ratio,GGBFS_ratio,temperature,fc_28dGroundTruth
154.0,440.0,242.0,0.55,17.6,1702.0,0.6,0.4,60.0,55.82
22.0,410.0,225.5,0.55,16.4,1748.5,0.5,0.5,25.0,47.28
139.0,400.0,240.0,0.6,16.0,1744.0,0.6,0.4,60.0,54.87
174.0,390.0,214.5,0.55,15.6,1779.5,0.7,0.3,25.0,28.6
10.0,380.0,209.0,0.55,15.2,1795.0,0.5,0.5,25.0,49.86
170.0,380.0,209.0,0.55,15.2,1795.0,0.7,0.3,25.0,29.43
181.0,410.0,205.0,0.5,16.4,1769.0,0.7,0.3,25.0,37.85
59.0,400.0,240.0,0.6,16.0,1744.0,0.5,0.5,60.0,50.41
98.0,400.0,220.0,0.55,16.0,1764.0,0.6,0.4,25.0,45.38
30.0,430.0,236.5,0.55,17.2,1717.5,0.5,0.5,25.0,47.15

File: Results/RP_ID/experiment_30_RP_timestamp_1690279533.csv
Idx_Sample,Powderkg,Liquidkg,WC,Admixturekg,Aggregateskg,Fly_Ash_ratio,GGBFS_ratio,temperature,fc_28dGroundTruth
191.0,430.0,258.0,0.6,17.2,1696.0,0.7,0.3,25.0,23.62
236.0,450.0,202.5,0.45,18.0,1731.5,0.7,0.3,60.0,38.63
119.0,450.0,270.0,0.6,18.0,1664.0,0.6,0.4,25.0,45.68
137.0,400.0,200.0,0.5,16.0,1784.0,0.6,0.4,60.0,60.68
38.0,450.0,247.5,0.55,18.0,1686.5,0.5,0.5,25.0,48.45
206.0,370.0,203.5,0.55,14.8,1810.5,0.7,0.3,60.0,33.49
146.0,420.0,231.0,0.55,16.8,1733.0,0.6,0.4,60.0,58.93
66.0,420.0,231.0,0.55,16.8,1733.0,0.5,0.5,60.0,50.64
2.0,360.0,198.0,0.55,14.4,1826.0,0.5,0.5,25.0,51.61
10.0,380.0,209.0,0.55,15.2,1795.0,0.5,0.5,25.0,49.86

File: Results/RP_ID/experiment_30_RP_timestamp_1690282082.csv
Idx_Sample,Powderkg,Liquidkg,WC,Admixturekg,Aggregateskg,Fly_Ash_ratio,GGBFS_ratio,temperature,fc_28dGroundTruth
126.0,370.0,203.5,0.55,14.8,1810.5,0.6,0.4,60.0,54.32
216.0,400.0,180.0,0.45,16.0,1804.0,0.7,0.3,60.0,40.78
184.0,420.0,189.0,0.45,16.8,1775.0,0.7,0.3,25.0,36.69
61.0,410.0,205.0,0.5,16.4,1769.0,0.5,0.5,60.0,64.43
206.0,370.0,203.5,0.55,14.8,1810.5,0.7,0.3,60.0,33.49
45.0,370.0,185.0,0.5,14.8,1829.0,0.5,0.5,60.0,65.09
120.0,360.0,162.0,0.45,14.4,1862.0,0.6,0.4,60.0,55.57
171.0,380.0,228.0,0.6,15.2,1776.0,0.7,0.3,25.0,25.5
6.0,370.0,203.5,0.55,14.8,1810.5,0.5,0.5,25.0,50.73
197.0,450.0,225.0,0.5,18.0,1709.0,0.7,0.3,25.0,38.96

File: Results/RP_ID/experiment_30_RP_timestamp_1690284366.csv
Idx_Sample,Powderkg,Liquidkg,WC,Admixturekg,Aggregateskg,Fly_Ash_ratio,GGBFS_ratio,temperature,fc_28dGroundTruth
231.0,430.0,258.0,0.6,17.2,1696.0,0.7,0.3,60.0,27.77
133.0,390.0,195.0,0.5,15.6,1799.0,0.6,0.4,60.0,59.86
186.0,420.0,231.0,0.55,16.8,1733.0,0.7,0.3,25.0,26.17
90.0,380.0,209.0,0.55,15.2,1795.0,0.6,0.4,25.0,46.12
61.0,410.0,205.0,0.5,16.4,1769.0,0.5,0.5,60.0,64.43
194.0,440.0,242.0,0.55,17.6,1702.0,0.7,0.3,25.0,25.88
190.0,430.0,236.5,0.55,17.2,1717.5,0.7,0.3,25.0,26.01
174.0,390.0,214.5,0.55,15.6,1779.5,0.7,0.3,25.0,28.6
147.0,420.0,252.0,0.6,16.8,1712.0,0.6,0.4,60.0,56.64
93.0,390.0,195.0,0.5,15.6,1799.0,0.6,0.4,25.0,48.75

File: Results/RP_ID/experiment_3_RP_timestamp_1690279533.csv
Idx_Sample,Powderkg,Liquidkg,WC,Admixturekg,Aggregateskg,Fly_Ash_ratio,GGBFS_ratio,temperature,fc_28dGroundTruth
43.0,360.0,216.0,0.6,14.4,1808.0,0.5,0.5,60.0,52.4
70.0,430.0,236.5,0.55,17.2,1717.5,0.5,0.5,60.0,51.92
175.0,390.0,234.0,0.6,15.6,1760.0,0.7,0.3,25.0,25.4
105.0,420.0,210.0,0.5,16.8,1754.0,0.6,0.4,25.0,51.22
198.0,450.0,247.5,0.55,18.0,1686.5,0.7,0.3,25.0,25.71
12.0,390.0,175.5,0.45,15.6,1818.5,0.5,0.5,25.0,56.1
159.0,450.0,270.0,0.6,18.0,1664.0,0.6,0.4,60.0,49.83
31.0,430.0,258.0,0.6,17.2,1696.0,0.5,0.5,25.0,47.59
68.0,430.0,193.5,0.45,17.2,1760.5,0.5,0.5,60.0,56.66
216.0,400.0,180.0,0.45,16.0,1804.0,0.7,0.3,60.0,40.78

File: Results/RP_ID/experiment_3_RP_timestamp_1690282082.csv
Idx_Sample,Powderkg,Liquidkg,WC,Admixturekg,Aggregateskg,Fly_Ash_ratio,GGBFS_ratio,temperature,fc_28dGroundTruth
166.0,370.0,203.5,0.55,14.8,1810.5,0.7,0.3,25.0,30.27
170.0,380.0,209.0,0.55,15.2,1795.0,0.7,0.3,25.0,29.43
19.0,400.0,240.0,0.6,16.0,1744.0,0.5,0.5,25.0,47.28
118.0,450.0,247.5,0.55,18.0,1686.5,0.6,0.4,25.0,41.85
213.0,390.0,195.0,0.5,15.6,1799.0,0.7,0.3,60.0,43.03
215.0,390.0,234.0,0.6,15.6,1760.0,0.7,0.3,60.0,27.73
7.0,370.0,222.0,0.6,14.8,1792.0,0.5,0.5,25.0,46.84
185.0,420.0,210.0,0.5,16.8,1754.0,0.7,0.3,25.0,38.16
223.0,410.0,246.0,0.6,16.4,1728.0,0.7,0.3,60.0,27.16
43.0,360.0,216.0,0.6,14.4,1808.0,0.5,0.5,60.0,52.4

File: Results/RP_ID/experiment_3_RP_timestamp_1690284366.csv
Idx_Sample,Powderkg,Liquidkg,WC,Admixturekg,Aggregateskg,Fly_Ash_ratio,GGBFS_ratio,temperature,fc_28dGroundTruth
92.0,390.0,175.5,0.45,15.6,1818.5,0.6,0.4,25.0,44.21
208.0,380.0,171.0,0.45,15.2,1833.0,0.7,0.3,60.0,41.15
89.0,380.0,190.0,0.5,15.2,1814.0,0.6,0.4,25.0,47.91
88.0,380.0,171.0,0.45,15.2,1833.0,0.6,0.4,25.0,43.58
4.0,370.0,166.5,0.45,14.8,1847.5,0.5,0.5,25.0,55.62
102.0,410.0,225.5,0.55,16.4,1748.5,0.6,0.4,25.0,45.02
19.0,400.0,240.0,0.6,16.0,1744.0,0.5,0.5,25.0,47.28
73.0,440.0,220.0,0.5,17.6,1724.0,0.5,0.5,60.0,62.65
100.0,410.0,184.5,0.45,16.4,1789.5,0.6,0.4,25.0,45.48
228.0,430.0,193.5,0.45,17.2,1760.5,0.7,0.3,60.0,39.8

File: Results/RP_ID/experiment_3_RP_timestamp_20230719_203959.csv
Idx_Sample,Powderkg,Liquidkg,WC,Admixturekg,Aggregateskg,Fly_Ash_ratio,GGBFS_ratio,temperature,fc_28dGroundTruth
29.0,430.0,215.0,0.5,17.2,1739.0,0.5,0.5,25.0,59.75
211.0,380.0,228.0,0.6,15.2,1776.0,0.7,0.3,60.0,28.01
191.0,430.0,258.0,0.6,17.2,1696.0,0.7,0.3,25.0,23.62
205.0,370.0,185.0,0.5,14.8,1829.0,0.7,0.3,60.0,42.72
25.0,420.0,210.0,0.5,16.8,1754.0,0.5,0.5,25.0,60.38
98.0,400.0,220.0,0.55,16.0,1764.0,0.6,0.4,25.0,45.38
17.0,400.0,200.0,0.5,16.0,1784.0,0.5,0.5,25.0,60.18
140.0,410.0,184.5,0.45,16.4,1789.5,0.6,0.4,60.0,58.29
127.0,370.0,222.0,0.6,14.8,1792.0,0.6,0.4,60.0,52.13
81.0,360.0,180.0,0.5,14.4,1844.0,0.6,0.4,25.0,47.92

File: Results/RP_ID/experiment_3_RP_timestamp_20230719_204320.csv
Idx_Sample,Powderkg,Liquidkg,WC,Admixturekg,Aggregateskg,Fly_Ash_ratio,GGBFS_ratio,temperature,fc_28dGroundTruth
17.0,400.0,200.0,0.5,16.0,1784.0,0.5,0.5,25.0,60.18
135.0,390.0,234.0,0.6,15.6,1760.0,0.6,0.4,60.0,53.96
238.0,450.0,247.5,0.55,18.0,1686.5,0.7,0.3,60.0,35.2
16.0,400.0,180.0,0.45,16.0,1804.0,0.5,0.5,25.0,56.36
239.0,450.0,270.0,0.6,18.0,1664.0,0.7,0.3,60.0,29.46
215.0,390.0,234.0,0.6,15.6,1760.0,0.7,0.3,60.0,27.73
226.0,420.0,231.0,0.55,16.8,1733.0,0.7,0.3,60.0,31.24
11.0,380.0,228.0,0.6,15.2,1776.0,0.5,0.5,25.0,46.98
202.0,360.0,198.0,0.55,14.4,1826.0,0.7,0.3,60.0,33.94
227.0,420.0,252.0,0.6,16.8,1712.0,0.7,0.3,60.0,26.89

File: Results/RP_ID/experiment_3_RP_timestamp_20230719_204324.csv
Idx_Sample,Powderkg,Liquidkg,WC,Admixturekg,Aggregateskg,Fly_Ash_ratio,GGBFS_ratio,temperature,fc_28dGroundTruth
33.0,440.0,220.0,0.5,17.6,1724.0,0.5,0.5,25.0,59.23
103.0,410.0,246.0,0.6,16.4,1728.0,0.6,0.4,25.0,46.5
220.0,410.0,184.5,0.45,16.4,1789.5,0.7,0.3,60.0,40.59
87.0,370.0,222.0,0.6,14.8,1792.0,0.6,0.4,25.0,46.2
108.0,430.0,193.5,0.45,17.2,1760.5,0.6,0.4,25.0,46.01
38.0,450.0,247.5,0.55,18.0,1686.5,0.5,0.5,25.0,48.45
121.0,360.0,180.0,0.5,14.4,1844.0,0.6,0.4,60.0,57.37
226.0,420.0,231.0,0.55,16.8,1733.0,0.7,0.3,60.0,31.24
238.0,450.0,247.5,0.55,18.0,1686.5,0.7,0.3,60.0,35.2
45.0,370.0,185.0,0.5,14.8,1829.0,0.5,0.5,60.0,65.09

File: Results/RP_ID/experiment_3_RP_timestamp_20230719_204430.csv
Idx_Sample,Powderkg,Liquidkg,WC,Admixturekg,Aggregateskg,Fly_Ash_ratio,GGBFS_ratio,temperature,fc_28dGroundTruth
82.0,360.0,198.0,0.55,14.4,1826.0,0.6,0.4,25.0,46.87
234.0,440.0,242.0,0.55,17.6,1702.0,0.7,0.3,60.0,33.95
227.0,420.0,252.0,0.6,16.8,1712.0,0.7,0.3,60.0,26.89
92.0,390.0,175.5,0.45,15.6,1818.5,0.6,0.4,25.0,44.21
204.0,370.0,166.5,0.45,14.8,1847.5,0.7,0.3,60.0,41.34
239.0,450.0,270.0,0.6,18.0,1664.0,0.7,0.3,60.0,29.46
26.0,420.0,231.0,0.55,16.8,1733.0,0.5,0.5,25.0,46.48
174.0,390.0,214.5,0.55,15.6,1779.5,0.7,0.3,25.0,28.6
56.0,400.0,180.0,0.45,16.0,1804.0,0.5,0.5,60.0,58.98
0.0,360.0,162.0,0.45,14.4,1862.0,0.5,0.5,25.0,55.37

File: Results/RP_ID/experiment_4_RP_timestamp_1690279533.csv
Idx_Sample,Powderkg,Liquidkg,WC,Admixturekg,Aggregateskg,Fly_Ash_ratio,GGBFS_ratio,temperature,fc_28dGroundTruth
131.0,380.0,228.0,0.6,15.2,1776.0,0.6,0.4,60.0,53.05
224.0,420.0,189.0,0.45,16.8,1775.0,0.7,0.3,60.0,40.41
198.0,450.0,247.5,0.55,18.0,1686.5,0.7,0.3,25.0,25.71
175.0,390.0,234.0,0.6,15.6,1760.0,0.7,0.3,25.0,25.4
117.0,450.0,225.0,0.5,18.0,1709.0,0.6,0.4,25.0,50.69
220.0,410.0,184.5,0.45,16.4,1789.5,0.7,0.3,60.0,40.59
9.0,380.0,190.0,0.5,15.2,1814.0,0.5,0.5,25.0,59.98
122.0,360.0,198.0,0.55,14.4,1826.0,0.6,0.4,60.0,53.39
144.0,420.0,189.0,0.45,16.8,1775.0,0.6,0.4,60.0,58.8
204.0,370.0,166.5,0.45,14.8,1847.5,0.7,0.3,60.0,41.34

File: Results/RP_ID/experiment_4_RP_timestamp_1690282082.csv
Idx_Sample,Powderkg,Liquidkg,WC,Admixturekg,Aggregateskg,Fly_Ash_ratio,GGBFS_ratio,temperature,fc_28dGroundTruth
39.0,450.0,270.0,0.6,18.0,1664.0,0.5,0.5,25.0,47.64
137.0,400.0,200.0,0.5,16.0,1784.0,0.6,0.4,60.0,60.68
166.0,370.0,203.5,0.55,14.8,1810.5,0.7,0.3,25.0,30.27
60.0,410.0,184.5,0.45,16.4,1789.5,0.5,0.5,60.0,58.24
92.0,390.0,175.5,0.45,15.6,1818.5,0.6,0.4,25.0,44.21
19.0,400.0,240.0,0.6,16.0,1744.0,0.5,0.5,25.0,47.28
90.0,380.0,209.0,0.55,15.2,1795.0,0.6,0.4,25.0,46.12
56.0,400.0,180.0,0.45,16.0,1804.0,0.5,0.5,60.0,58.98
22.0,410.0,225.5,0.55,16.4,1748.5,0.5,0.5,25.0,47.28
216.0,400.0,180.0,0.45,16.0,1804.0,0.7,0.3,60.0,40.78

File: Results/RP_ID/experiment_4_RP_timestamp_1690284366.csv
Idx_Sample,Powderkg,Liquidkg,WC,Admixturekg,Aggregateskg,Fly_Ash_ratio,GGBFS_ratio,temperature,fc_28dGroundTruth
59.0,400.0,240.0,0.6,16.0,1744.0,0.5,0.5,60.0,50.41
222.0,410.0,225.5,0.55,16.4,1748.5,0.7,0.3,60.0,31.67
65.0,420.0,210.0,0.5,16.8,1754.0,0.5,0.5,60.0,64.28
112.0,440.0,198.0,0.45,17.6,1746.0,0.6,0.4,25.0,45.96
150.0,430.0,236.5,0.55,17.2,1717.5,0.6,0.4,60.0,57.37
107.0,420.0,252.0,0.6,16.8,1712.0,0.6,0.4,25.0,46.57
45.0,370.0,185.0,0.5,14.8,1829.0,0.5,0.5,60.0,65.09
229.0,430.0,215.0,0.5,17.2,1739.0,0.7,0.3,60.0,43.84
120.0,360.0,162.0,0.45,14.4,1862.0,0.6,0.4,60.0,55.57
181.0,410.0,205.0,0.5,16.4,1769.0,0.7,0.3,25.0,37.85

File: Results/RP_ID/experiment_4_RP_timestamp_20230719_204131.csv
Idx_Sample,Powderkg,Liquidkg,WC,Admixturekg,Aggregateskg,Fly_Ash_ratio,GGBFS_ratio,temperature,fc_28dGroundTruth
167.0,370.0,222.0,0.6,14.8,1792.0,0.7,0.3,25.0,25.6
30.0,430.0,236.5,0.55,17.2,1717.5,0.5,0.5,25.0,47.15
199.0,450.0,270.0,0.6,18.0,1664.0,0.7,0.3,25.0,20.76
158.0,450.0,247.5,0.55,18.0,1686.5,0.6,0.4,60.0,54.38
33.0,440.0,220.0,0.5,17.6,1724.0,0.5,0.5,25.0,59.23
106.0,420.0,231.0,0.55,16.8,1733.0,0.6,0.4,25.0,44.67
186.0,420.0,231.0,0.55,16.8,1733.0,0.7,0.3,25.0,26.17
76.0,450.0,202.5,0.45,18.0,1731.5,0.5,0.5,60.0,54.97
64.0,420.0,189.0,0.45,16.8,1775.0,0.5,0.5,60.0,57.54
90.0,380.0,209.0,0.55,15.2,1795.0,0.6,0.4,25.0,46.12

File: Results/RP_ID/experiment_4_RP_timestamp_20230719_204133.csv
Idx_Sample,Powderkg,Liquidkg,WC,Admixturekg,Aggregateskg,Fly_Ash_ratio,GGBFS_ratio,temperature,fc_28dGroundTruth
75.0,440.0,264.0,0.6,17.6,1680.0,0.5,0.5,60.0,52.42
194.0,440.0,242.0,0.55,17.6,1702.0,0.7,0.3,25.0,25.88
28.0,430.0,193.5,0.45,17.2,1760.5,0.5,0.5,25.0,54.14
37.0,450.0,225.0,0.5,18.0,1709.0,0.5,0.5,25.0,58.53
143.0,410.0,246.0,0.6,16.4,1728.0,0.6,0.4,60.0,55.78
2.0,360.0,198.0,0.55,14.4,1826.0,0.5,0.5,25.0,51.61
108.0,430.0,193.5,0.45,17.2,1760.5,0.6,0.4,25.0,46.01
42.0,360.0,198.0,0.55,14.4,1826.0,0.5,0.5,60.0,53.39
192.0,440.0,198.0,0.45,17.6,1746.0,0.7,0.3,25.0,34.86
197.0,450.0,225.0,0.5,18.0,1709.0,0.7,0.3,25.0,38.96

File: Results/RP_ID/experiment_4_RP_timestamp_20230719_204324.csv
Idx_Sample,Powderkg,Liquidkg,WC,Admixturekg,Aggregateskg,Fly_Ash_ratio,GGBFS_ratio,temperature,fc_28dGroundTruth
29.0,430.0,215.0,0.5,17.2,1739.0,0.5,0.5,25.0,59.75
227.0,420.0,252.0,0.6,16.8,1712.0,0.7,0.3,60.0,26.89
96.0,400.0,180.0,0.45,16.0,1804.0,0.6,0.4,25.0,44.85
162.0,360.0,198.0,0.55,14.4,1826.0,0.7,0.3,25.0,31.11
35.0,440.0,264.0,0.6,17.6,1680.0,0.5,0.5,25.0,47.61
33.0,440.0,220.0,0.5,17.6,1724.0,0.5,0.5,25.0,59.23
191.0,430.0,258.0,0.6,17.2,1696.0,0.7,0.3,25.0,23.62
211.0,380.0,228.0,0.6,15.2,1776.0,0.7,0.3,60.0,28.01
82.0,360.0,198.0,0.55,14.4,1826.0,0.6,0.4,25.0,46.87
194.0,440.0,242.0,0.55,17.6,1702.0,0.7,0.3,25.0,25.88

File: Results/RP_ID/experiment_5_RP_timestamp_1690279533.csv
Idx_Sample,Powderkg,Liquidkg,WC,Admixturekg,Aggregateskg,Fly_Ash_ratio,GGBFS_ratio,temperature,fc_28dGroundTruth
174.0,390.0,214.5,0.55,15.6,1779.5,0.7,0.3,25.0,28.6
171.0,380.0,228.0,0.6,15.2,1776.0,0.7,0.3,25.0,25.5
123.0,360.0,216.0,0.6,14.4,1808.0,0.6,0.4,60.0,51.22
116.0,450.0,202.5,0.45,18.0,1731.5,0.6,0.4,25.0,45.88
147.0,420.0,252.0,0.6,16.8,1712.0,0.6,0.4,60.0,56.64
211.0,380.0,228.0,0.6,15.2,1776.0,0.7,0.3,60.0,28.01
9.0,380.0,190.0,0.5,15.2,1814.0,0.5,0.5,25.0,59.98
192.0,440.0,198.0,0.45,17.6,1746.0,0.7,0.3,25.0,34.86
126.0,370.0,203.5,0.55,14.8,1810.5,0.6,0.4,60.0,54.32
141.0,410.0,205.0,0.5,16.4,1769.0,0.6,0.4,60.0,61.51

File: Results/RP_ID/experiment_5_RP_timestamp_1690282082.csv
Idx_Sample,Powderkg,Liquidkg,WC,Admixturekg,Aggregateskg,Fly_Ash_ratio,GGBFS_ratio,temperature,fc_28dGroundTruth
231.0,430.0,258.0,0.6,17.2,1696.0,0.7,0.3,60.0,27.77
44.0,370.0,166.5,0.45,14.8,1847.5,0.5,0.5,60.0,61.22
61.0,410.0,205.0,0.5,16.4,1769.0,0.5,0.5,60.0,64.43
30.0,430.0,236.5,0.55,17.2,1717.5,0.5,0.5,25.0,47.15
211.0,380.0,228.0,0.6,15.2,1776.0,0.7,0.3,60.0,28.01
165.0,370.0,185.0,0.5,14.8,1829.0,0.7,0.3,25.0,36.52
205.0,370.0,185.0,0.5,14.8,1829.0,0.7,0.3,60.0,42.72
97.0,400.0,200.0,0.5,16.0,1784.0,0.6,0.4,25.0,49.59
150.0,430.0,236.5,0.55,17.2,1717.5,0.6,0.4,60.0,57.37
114.0,440.0,242.0,0.55,17.6,1702.0,0.6,0.4,25.0,42.91

File: Results/RP_ID/experiment_5_RP_timestamp_20230719_203959.csv
Idx_Sample,Powderkg,Liquidkg,WC,Admixturekg,Aggregateskg,Fly_Ash_ratio,GGBFS_ratio,temperature,fc_28dGroundTruth
125.0,370.0,185.0,0.5,14.8,1829.0,0.6,0.4,60.0,58.2
85.0,370.0,185.0,0.5,14.8,1829.0,0.6,0.4,25.0,48.47
215.0,390.0,234.0,0.6,15.6,1760.0,0.7,0.3,60.0,27.73
2.0,360.0,198.0,0.55,14.4,1826.0,0.5,0.5,25.0,51.61
172.0,390.0,175.5,0.45,15.6,1818.5,0.7,0.3,25.0,38.27
30.0,430.0,236.5,0.55,17.2,1717.5,0.5,0.5,25.0,47.15
134.0,390.0,214.5,0.55,15.6,1779.5,0.6,0.4,60.0,56.19
164.0,370.0,166.5,0.45,14.8,1847.5,0.7,0.3,25.0,34.31
28.0,430.0,193.5,0.45,17.2,1760.5,0.5,0.5,25.0,54.14
65.0,420.0,210.0,0.5,16.8,1754.0,0.5,0.5,60.0,64.28

File: Results/RP_ID/experiment_5_RP_timestamp_20230719_204131.csv
Idx_Sample,Powderkg,Liquidkg,WC,Admixturekg,Aggregateskg,Fly_Ash_ratio,GGBFS_ratio,temperature,fc_28dGroundTruth
116.0,450.0,202.5,0.45,18.0,1731.5,0.6,0.4,25.0,45.88
106.0,420.0,231.0,0.55,16.8,1733.0,0.6,0.4,25.0,44.67
202.0,360.0,198.0,0.55,14.4,1826.0,0.7,0.3,60.0,33.94
72.0,440.0,198.0,0.45,17.6,1746.0,0.5,0.5,60.0,55.78
141.0,410.0,205.0,0.5,16.4,1769.0,0.6,0.4,60.0,61.51
239.0,450.0,270.0,0.6,18.0,1664.0,0.7,0.3,60.0,29.46
174.0,390.0,214.5,0.55,15.6,1779.5,0.7,0.3,25.0,28.6
132.0,390.0,175.5,0.45,15.6,1818.5,0.6,0.4,60.0,57.2
74.0,440.0,242.0,0.55,17.6,1702.0,0.5,0.5,60.0,53.2
181.0,410.0,205.0,0.5,16.4,1769.0,0.7,0.3,25.0,37.85

File: Results/RP_ID/experiment_5_RP_timestamp_20230719_204322.csv
Idx_Sample,Powderkg,Liquidkg,WC,Admixturekg,Aggregateskg,Fly_Ash_ratio,GGBFS_ratio,temperature,fc_28dGroundTruth
200.0,360.0,162.0,0.45,14.4,1862.0,0.7,0.3,60.0,41.53
138.0,400.0,220.0,0.55,16.0,1764.0,0.6,0.4,60.0,57.12
116.0,450.0,202.5,0.45,18.0,1731.5,0.6,0.4,25.0,45.88
219.0,400.0,240.0,0.6,16.0,1744.0,0.7,0.3,60.0,27.44
173.0,390.0,195.0,0.5,15.6,1799.0,0.7,0.3,25.0,37.18
134.0,390.0,214.5,0.55,15.6,1779.5,0.6,0.4,60.0,56.19
159.0,450.0,270.0,0.6,18.0,1664.0,0.6,0.4,60.0,49.83
34.0,440.0,242.0,0.55,17.6,1702.0,0.5,0.5,25.0,47.71
135.0,390.0,234.0,0.6,15.6,1760.0,0.6,0.4,60.0,53.96
168.0,380.0,171.0,0.45,15.2,1833.0,0.7,0.3,25.0,34.79

File: Results/RP_ID/experiment_5_RP_timestamp_20230719_204324.csv
Idx_Sample,Powderkg,Liquidkg,WC,Admixturekg,Aggregateskg,Fly_Ash_ratio,GGBFS_ratio,temperature,fc_28dGroundTruth
199.0,450.0,270.0,0.6,18.0,1664.0,0.7,0.3,25.0,20.76
172.0,390.0,175.5,0.45,15.6,1818.5,0.7,0.3,25.0,38.27
18.0,400.0,220.0,0.55,16.0,1764.0,0.5,0.5,25.0,48.14
32.0,440.0,198.0,0.45,17.6,1746.0,0.5,0.5,25.0,51.9
196.0,450.0,202.5,0.45,18.0,1731.5,0.7,0.3,25.0,33.81
120.0,360.0,162.0,0.45,14.4,1862.0,0.6,0.4,60.0,55.57
8.0,380.0,171.0,0.45,15.2,1833.0,0.5,0.5,25.0,55.85
191.0,430.0,258.0,0.6,17.2,1696.0,0.7,0.3,25.0,23.62
182.0,410.0,225.5,0.55,16.4,1748.5,0.7,0.3,25.0,26.95
111.0,430.0,258.0,0.6,17.2,1696.0,0.6,0.4,25.0,46.27

File: Results/RP_ID/experiment_5_RP_timestamp_20230719_204430.csv
Idx_Sample,Powderkg,Liquidkg,WC,Admixturekg,Aggregateskg,Fly_Ash_ratio,GGBFS_ratio,temperature,fc_28dGroundTruth
194.0,440.0,242.0,0.55,17.6,1702.0,0.7,0.3,25.0,25.88
156.0,450.0,202.5,0.45,18.0,1731.5,0.6,0.4,60.0,56.56
25.0,420.0,210.0,0.5,16.8,1754.0,0.5,0.5,25.0,60.38
209.0,380.0,190.0,0.5,15.2,1814.0,0.7,0.3,60.0,42.88
1.0,360.0,180.0,0.5,14.4,1844.0,0.5,0.5,25.0,59.79
108.0,430.0,193.5,0.45,17.2,1760.5,0.6,0.4,25.0,46.01
5.0,370.0,185.0,0.5,14.8,1829.0,0.5,0.5,25.0,59.88
130.0,380.0,209.0,0.55,15.2,1795.0,0.6,0.4,60.0,55.26
51.0,380.0,228.0,0.6,15.2,1776.0,0.5,0.5,60.0,51.4
94.0,390.0,214.5,0.55,15.6,1779.5,0.6,0.4,25.0,45.75

File: Results/RP_ID/experiment_6_RP_timestamp_1690279533.csv
Idx_Sample,Powderkg,Liquidkg,WC,Admixturekg,Aggregateskg,Fly_Ash_ratio,GGBFS_ratio,temperature,fc_28dGroundTruth
208.0,380.0,171.0,0.45,15.2,1833.0,0.7,0.3,60.0,41.15
174.0,390.0,214.5,0.55,15.6,1779.5,0.7,0.3,25.0,28.6
90.0,380.0,209.0,0.55,15.2,1795.0,0.6,0.4,25.0,46.12
102.0,410.0,225.5,0.55,16.4,1748.5,0.6,0.4,25.0,45.02
75.0,440.0,264.0,0.6,17.6,1680.0,0.5,0.5,60.0,52.42
31.0,430.0,258.0,0.6,17.2,1696.0,0.5,0.5,25.0,47.59
35.0,440.0,264.0,0.6,17.6,1680.0,0.5,0.5,25.0,47.61
183.0,410.0,246.0,0.6,16.4,1728.0,0.7,0.3,25.0,25.2
216.0,400.0,180.0,0.45,16.0,1804.0,0.7,0.3,60.0,40.78
221.0,410.0,205.0,0.5,16.4,1769.0,0.7,0.3,60.0,43.35

File: Results/RP_ID/experiment_6_RP_timestamp_1690282082.csv
Idx_Sample,Powderkg,Liquidkg,WC,Admixturekg,Aggregateskg,Fly_Ash_ratio,GGBFS_ratio,temperature,fc_28dGroundTruth
65.0,420.0,210.0,0.5,16.8,1754.0,0.5,0.5,60.0,64.28
67.0,420.0,252.0,0.6,16.8,1712.0,0.5,0.5,60.0,49.44
3.0,360.0,216.0,0.6,14.4,1808.0,0.5,0.5,25.0,46.68
177.0,400.0,200.0,0.5,16.0,1784.0,0.7,0.3,25.0,37.52
30.0,430.0,236.5,0.55,17.2,1717.5,0.5,0.5,25.0,47.15
74.0,440.0,242.0,0.55,17.6,1702.0,0.5,0.5,60.0,53.2
158.0,450.0,247.5,0.55,18.0,1686.5,0.6,0.4,60.0,54.38
76.0,450.0,202.5,0.45,18.0,1731.5,0.5,0.5,60.0,54.97
172.0,390.0,175.5,0.45,15.6,1818.5,0.7,0.3,25.0,38.27
98.0,400.0,220.0,0.55,16.0,1764.0,0.6,0.4,25.0,45.38

File: Results/RP_ID/experiment_6_RP_timestamp_1690284366.csv
Idx_Sample,Powderkg,Liquidkg,WC,Admixturekg,Aggregateskg,Fly_Ash_ratio,GGBFS_ratio,temperature,fc_28dGroundTruth
131.0,380.0,228.0,0.6,15.2,1776.0,0.6,0.4,60.0,53.05
102.0,410.0,225.5,0.55,16.4,1748.5,0.6,0.4,25.0,45.02
187.0,420.0,252.0,0.6,16.8,1712.0,0.7,0.3,25.0,25.11
70.0,430.0,236.5,0.55,17.2,1717.5,0.5,0.5,60.0,51.92
232.0,440.0,198.0,0.45,17.6,1746.0,0.7,0.3,60.0,39.19
94.0,390.0,214.5,0.55,15.6,1779.5,0.6,0.4,25.0,45.75
31.0,430.0,258.0,0.6,17.2,1696.0,0.5,0.5,25.0,47.59
117.0,450.0,225.0,0.5,18.0,1709.0,0.6,0.4,25.0,50.69
226.0,420.0,231.0,0.55,16.8,1733.0,0.7,0.3,60.0,31.24
91.0,380.0,228.0,0.6,15.2,1776.0,0.6,0.4,25.0,46.27

File: Results/RP_ID/experiment_6_RP_timestamp_20230719_204320.csv
Idx_Sample,Powderkg,Liquidkg,WC,Admixturekg,Aggregateskg,Fly_Ash_ratio,GGBFS_ratio,temperature,fc_28dGroundTruth
193.0,440.0,220.0,0.5,17.6,1724.0,0.7,0.3,25.0,38.66
198.0,450.0,247.5,0.55,18.0,1686.5,0.7,0.3,25.0,25.71
29.0,430.0,215.0,0.5,17.2,1739.0,0.5,0.5,25.0,59.75
2.0,360.0,198.0,0.55,14.4,1826.0,0.5,0.5,25.0,51.61
219.0,400.0,240.0,0.6,16.0,1744.0,0.7,0.3,60.0,27.44
237.0,450.0,225.0,0.5,18.0,1709.0,0.7,0.3,60.0,44.49
141.0,410.0,205.0,0.5,16.4,1769.0,0.6,0.4,60.0,61.51
86.0,370.0,203.5,0.55,14.8,1810.5,0.6,0.4,25.0,46.49
9.0,380.0,190.0,0.5,15.2,1814.0,0.5,0.5,25.0,59.98
97.0,400.0,200.0,0.5,16.0,1784.0,0.6,0.4,25.0,49.59

File: Results/RP_ID/experiment_7_RP_timestamp_1690279533.csv
Idx_Sample,Powderkg,Liquidkg,WC,Admixturekg,Aggregateskg,Fly_Ash_ratio,GGBFS_ratio,temperature,fc_28dGroundTruth
193.0,440.0,220.0,0.5,17.6,1724.0,0.7,0.3,25.0,38.66
43.0,360.0,216.0,0.6,14.4,1808.0,0.5,0.5,60.0,52.4
211.0,380.0,228.0,0.6,15.2,1776.0,0.7,0.3,60.0,28.01
208.0,380.0,171.0,0.45,15.2,1833.0,0.7,0.3,60.0,41.15
80.0,360.0,162.0,0.45,14.4,1862.0,0.6,0.4,25.0,43.32
217.0,400.0,200.0,0.5,16.0,1784.0,0.7,0.3,60.0,43.19
62.0,410.0,225.5,0.55,16.4,1748.5,0.5,0.5,60.0,51.07
235.0,440.0,264.0,0.6,17.6,1680.0,0.7,0.3,60.0,28.65
83.0,360.0,216.0,0.6,14.4,1808.0,0.6,0.4,25.0,43.38
174.0,390.0,214.5,0.55,15.6,1779.5,0.7,0.3,25.0,28.6

File: Results/RP_ID/experiment_7_RP_timestamp_1690282082.csv
Idx_Sample,Powderkg,Liquidkg,WC,Admixturekg,Aggregateskg,Fly_Ash_ratio,GGBFS_ratio,temperature,fc_28dGroundTruth
88.0,380.0,171.0,0.45,15.2,1833.0,0.6,0.4,25.0,43.58
161.0,360.0,180.0,0.5,14.4,1844.0,0.7,0.3,25.0,36.19
105.0,420.0,210.0,0.5,16.8,1754.0,0.6,0.4,25.0,51.22
111.0,430.0,258.0,0.6,17.2,1696.0,0.6,0.4,25.0,46.27
77.0,450.0,225.0,0.5,18.0,1709.0,0.5,0.5,60.0,61.9
12.0,390.0,175.5,0.45,15.6,1818.5,0.5,0.5,25.0,56.1
167.0,370.0,222.0,0.6,14.8,1792.0,0.7,0.3,25.0,25.6
226.0,420.0,231.0,0.55,16.8,1733.0,0.7,0.3,60.0,31.24
113.0,440.0,220.0,0.5,17.6,1724.0,0.6,0.4,25.0,50.89
2.0,360.0,198.0,0.55,14.4,1826.0,0.5,0.5,25.0,51.61

File: Results/RP_ID/experiment_7_RP_timestamp_1690284366.csv
Idx_Sample,Powderkg,Liquidkg,WC,Admixturekg,Aggregateskg,Fly_Ash_ratio,GGBFS_ratio,temperature,fc_28dGroundTruth
10.0,380.0,209.0,0.55,15.2,1795.0,0.5,0.5,25.0,49.86
75.0,440.0,264.0,0.6,17.6,1680.0,0.5,0.5,60.0,52.42
159.0,450.0,270.0,0.6,18.0,1664.0,0.6,0.4,60.0,49.83
39.0,450.0,270.0,0.6,18.0,1664.0,0.5,0.5,25.0,47.64
114.0,440.0,242.0,0.55,17.6,1702.0,0.6,0.4,25.0,42.91
168.0,380.0,171.0,0.45,15.2,1833.0,0.7,0.3,25.0,34.79
195.0,440.0,264.0,0.6,17.6,1680.0,0.7,0.3,25.0,22.4
53.0,390.0,195.0,0.5,15.6,1799.0,0.5,0.5,60.0,64.76
15.0,390.0,234.0,0.6,15.6,1760.0,0.5,0.5,25.0,47.13
145.0,420.0,210.0,0.5,16.8,1754.0,0.6,0.4,60.0,62.29

File: Results/RP_ID/experiment_7_RP_timestamp_20230719_200416.csv
Idx_Sample,Powderkg,Liquidkg,WC,Admixturekg,Aggregateskg,Fly_Ash_ratio,GGBFS_ratio,temperature,fc_28dGroundTruth
72.0,440.0,198.0,0.45,17.6,1746.0,0.5,0.5,60.0,55.78
191.0,430.0,258.0,0.6,17.2,1696.0,0.7,0.3,25.0,23.62
90.0,380.0,209.0,0.55,15.2,1795.0,0.6,0.4,25.0,46.12
125.0,370.0,185.0,0.5,14.8,1829.0,0.6,0.4,60.0,58.2
83.0,360.0,216.0,0.6,14.4,1808.0,0.6,0.4,25.0,43.38
236.0,450.0,202.5,0.45,18.0,1731.5,0.7,0.3,60.0,38.63
105.0,420.0,210.0,0.5,16.8,1754.0,0.6,0.4,25.0,51.22
210.0,380.0,209.0,0.55,15.2,1795.0,0.7,0.3,60.0,33.03
215.0,390.0,234.0,0.6,15.6,1760.0,0.7,0.3,60.0,27.73
76.0,450.0,202.5,0.45,18.0,1731.5,0.5,0.5,60.0,54.97

File: Results/RP_ID/experiment_7_RP_timestamp_20230719_204131.csv
Idx_Sample,Powderkg,Liquidkg,WC,Admixturekg,Aggregateskg,Fly_Ash_ratio,GGBFS_ratio,temperature,fc_28dGroundTruth
219.0,400.0,240.0,0.6,16.0,1744.0,0.7,0.3,60.0,27.44
64.0,420.0,189.0,0.45,16.8,1775.0,0.5,0.5,60.0,57.54
191.0,430.0,258.0,0.6,17.2,1696.0,0.7,0.3,25.0,23.62
138.0,400.0,220.0,0.55,16.0,1764.0,0.6,0.4,60.0,57.12
6.0,370.0,203.5,0.55,14.8,1810.5,0.5,0.5,25.0,50.73
63.0,410.0,246.0,0.6,16.4,1728.0,0.5,0.5,60.0,49.91
16.0,400.0,180.0,0.45,16.0,1804.0,0.5,0.5,25.0,56.36
129.0,380.0,190.0,0.5,15.2,1814.0,0.6,0.4,60.0,59.03
86.0,370.0,203.5,0.55,14.8,1810.5,0.6,0.4,25.0,46.49
140.0,410.0,184.5,0.45,16.4,1789.5,0.6,0.4,60.0,58.29

File: Results/RP_ID/experiment_7_RP_timestamp_20230719_204133.csv
Idx_Sample,Powderkg,Liquidkg,WC,Admixturekg,Aggregateskg,Fly_Ash_ratio,GGBFS_ratio,temperature,fc_28dGroundTruth
90.0,380.0,209.0,0.55,15.2,1795.0,0.6,0.4,25.0,46.12
2.0,360.0,198.0,0.55,14.4,1826.0,0.5,0.5,25.0,51.61
103.0,410.0,246.0,0.6,16.4,1728.0,0.6,0.4,25.0,46.5
95.0,390.0,234.0,0.6,15.6,1760.0,0.6,0.4,25.0,46.35
10.0,380.0,209.0,0.55,15.2,1795.0,0.5,0.5,25.0,49.86
215.0,390.0,234.0,0.6,15.6,1760.0,0.7,0.3,60.0,27.73
212.0,390.0,175.5,0.45,15.6,1818.5,0.7,0.3,60.0,40.96
86.0,370.0,203.5,0.55,14.8,1810.5,0.6,0.4,25.0,46.49
152.0,440.0,198.0,0.45,17.6,1746.0,0.6,0.4,60.0,57.27
7.0,370.0,222.0,0.6,14.8,1792.0,0.5,0.5,25.0,46.84

File: Results/RP_ID/experiment_8_RP_timestamp_1690279533.csv
Idx_Sample,Powderkg,Liquidkg,WC,Admixturekg,Aggregateskg,Fly_Ash_ratio,GGBFS_ratio,temperature,fc_28dGroundTruth
144.0,420.0,189.0,0.45,16.8,1775.0,0.6,0.4,60.0,58.8
64.0,420.0,189.0,0.45,16.8,1775.0,0.5,0.5,60.0,57.54
201.0,360.0,180.0,0.5,14.4,1844.0,0.7,0.3,60.0,42.56
11.0,380.0,228.0,0.6,15.2,1776.0,0.5,0.5,25.0,46.98
58.0,400.0,220.0,0.55,16.0,1764.0,0.5,0.5,60.0,51.54
202.0,360.0,198.0,0.55,14.4,1826.0,0.7,0.3,60.0,33.94
89.0,380.0,190.0,0.5,15.2,1814.0,0.6,0.4,25.0,47.91
166.0,370.0,203.5,0.55,14.8,1810.5,0.7,0.3,25.0,30.27
189.0,430.0,215.0,0.5,17.2,1739.0,0.7,0.3,25.0,38.43
1.0,360.0,180.0,0.5,14.4,1844.0,0.5,0.5,25.0,59.79

File: Results/RP_ID/experiment_8_RP_timestamp_1690282082.csv
Idx_Sample,Powderkg,Liquidkg,WC,Admixturekg,Aggregateskg,Fly_Ash_ratio,GGBFS_ratio,temperature,fc_28dGroundTruth
147.0,420.0,252.0,0.6,16.8,1712.0,0.6,0.4,60.0,56.64
90.0,380.0,209.0,0.55,15.2,1795.0,0.6,0.4,25.0,46.12
45.0,370.0,185.0,0.5,14.8,1829.0,0.5,0.5,60.0,65.09
39.0,450.0,270.0,0.6,18.0,1664.0,0.5,0.5,25.0,47.64
171.0,380.0,228.0,0.6,15.2,1776.0,0.7,0.3,25.0,25.5
77.0,450.0,225.0,0.5,18.0,1709.0,0.5,0.5,60.0,61.9
226.0,420.0,231.0,0.55,16.8,1733.0,0.7,0.3,60.0,31.24
205.0,370.0,185.0,0.5,14.8,1829.0,0.7,0.3,60.0,42.72
129.0,380.0,190.0,0.5,15.2,1814.0,0.6,0.4,60.0,59.03
156.0,450.0,202.5,0.45,18.0,1731.5,0.6,0.4,60.0,56.56

File: Results/RP_ID/experiment_8_RP_timestamp_1690284366.csv
Idx_Sample,Powderkg,Liquidkg,WC,Admixturekg,Aggregateskg,Fly_Ash_ratio,GGBFS_ratio,temperature,fc_28dGroundTruth
128.0,380.0,171.0,0.45,15.2,1833.0,0.6,0.4,60.0,56.66
46.0,370.0,203.5,0.55,14.8,1810.5,0.5,0.5,60.0,52.93
235.0,440.0,264.0,0.6,17.6,1680.0,0.7,0.3,60.0,28.65
25.0,420.0,210.0,0.5,16.8,1754.0,0.5,0.5,25.0,60.38
212.0,390.0,175.5,0.45,15.6,1818.5,0.7,0.3,60.0,40.96
168.0,380.0,171.0,0.45,15.2,1833.0,0.7,0.3,25.0,34.79
160.0,360.0,162.0,0.45,14.4,1862.0,0.7,0.3,25.0,33.83
2.0,360.0,198.0,0.55,14.4,1826.0,0.5,0.5,25.0,51.61
101.0,410.0,205.0,0.5,16.4,1769.0,0.6,0.4,25.0,50.43
120.0,360.0,162.0,0.45,14.4,1862.0,0.6,0.4,60.0,55.57

File: Results/RP_ID/experiment_8_RP_timestamp_20230719_200416.csv
Idx_Sample,Powderkg,Liquidkg,WC,Admixturekg,Aggregateskg,Fly_Ash_ratio,GGBFS_ratio,temperature,fc_28dGroundTruth
139.0,400.0,240.0,0.6,16.0,1744.0,0.6,0.4,60.0,54.87
68.0,430.0,193.5,0.45,17.2,1760.5,0.5,0.5,60.0,56.66
22.0,410.0,225.5,0.55,16.4,1748.5,0.5,0.5,25.0,47.28
10.0,380.0,209.0,0.55,15.2,1795.0,0.5,0.5,25.0,49.86
109.0,430.0,215.0,0.5,17.2,1739.0,0.6,0.4,25.0,51.04
235.0,440.0,264.0,0.6,17.6,1680.0,0.7,0.3,60.0,28.65
0.0,360.0,162.0,0.45,14.4,1862.0,0.5,0.5,25.0,55.37
67.0,420.0,252.0,0.6,16.8,1712.0,0.5,0.5,60.0,49.44
189.0,430.0,215.0,0.5,17.2,1739.0,0.7,0.3,25.0,38.43
75.0,440.0,264.0,0.6,17.6,1680.0,0.5,0.5,60.0,52.42

File: Results/RP_ID/experiment_8_RP_timestamp_20230719_204131.csv
Idx_Sample,Powderkg,Liquidkg,WC,Admixturekg,Aggregateskg,Fly_Ash_ratio,GGBFS_ratio,temperature,fc_28dGroundTruth
122.0,360.0,198.0,0.55,14.4,1826.0,0.6,0.4,60.0,53.39
26.0,420.0,231.0,0.55,16.8,1733.0,0.5,0.5,25.0,46.48
4.0,370.0,166.5,0.45,14.8,1847.5,0.5,0.5,25.0,55.62
16.0,400.0,180.0,0.45,16.0,1804.0,0.5,0.5,25.0,56.36
58.0,400.0,220.0,0.55,16.0,1764.0,0.5,0.5,60.0,51.54
24.0,420.0,189.0,0.45,16.8,1775.0,0.5,0.5,25.0,56.86
46.0,370.0,203.5,0.55,14.8,1810.5,0.5,0.5,60.0,52.93
133.0,390.0,195.0,0.5,15.6,1799.0,0.6,0.4,60.0,59.86
52.0,390.0,175.5,0.45,15.6,1818.5,0.5,0.5,60.0,59.73
233.0,440.0,220.0,0.5,17.6,1724.0,0.7,0.3,60.0,44.18

File: Results/RP_ID/experiment_8_RP_timestamp_20230719_204320.csv
Idx_Sample,Powderkg,Liquidkg,WC,Admixturekg,Aggregateskg,Fly_Ash_ratio,GGBFS_ratio,temperature,fc_28dGroundTruth
165.0,370.0,185.0,0.5,14.8,1829.0,0.7,0.3,25.0,36.52
52.0,390.0,175.5,0.45,15.6,1818.5,0.5,0.5,60.0,59.73
139.0,400.0,240.0,0.6,16.0,1744.0,0.6,0.4,60.0,54.87
106.0,420.0,231.0,0.55,16.8,1733.0,0.6,0.4,25.0,44.67
220.0,410.0,184.5,0.45,16.4,1789.5,0.7,0.3,60.0,40.59
7.0,370.0,222.0,0.6,14.8,1792.0,0.5,0.5,25.0,46.84
209.0,380.0,190.0,0.5,15.2,1814.0,0.7,0.3,60.0,42.88
74.0,440.0,242.0,0.55,17.6,1702.0,0.5,0.5,60.0,53.2
133.0,390.0,195.0,0.5,15.6,1799.0,0.6,0.4,60.0,59.86
212.0,390.0,175.5,0.45,15.6,1818.5,0.7,0.3,60.0,40.96

File: Results/RP_ID/experiment_8_RP_timestamp_20230719_204430.csv
Idx_Sample,Powderkg,Liquidkg,WC,Admixturekg,Aggregateskg,Fly_Ash_ratio,GGBFS_ratio,temperature,fc_28dGroundTruth
201.0,360.0,180.0,0.5,14.4,1844.0,0.7,0.3,60.0,42.56
192.0,440.0,198.0,0.45,17.6,1746.0,0.7,0.3,25.0,34.86
11.0,380.0,228.0,0.6,15.2,1776.0,0.5,0.5,25.0,46.98
89.0,380.0,190.0,0.5,15.2,1814.0,0.6,0.4,25.0,47.91
67.0,420.0,252.0,0.6,16.8,1712.0,0.5,0.5,60.0,49.44
175.0,390.0,234.0,0.6,15.6,1760.0,0.7,0.3,25.0,25.4
182.0,410.0,225.5,0.55,16.4,1748.5,0.7,0.3,25.0,26.95
206.0,370.0,203.5,0.55,14.8,1810.5,0.7,0.3,60.0,33.49
44.0,370.0,166.5,0.45,14.8,1847.5,0.5,0.5,60.0,61.22
184.0,420.0,189.0,0.45,16.8,1775.0,0.7,0.3,25.0,36.69

File: Results/RP_ID/experiment_9_RP_timestamp_1690279533.csv
Idx_Sample,Powderkg,Liquidkg,WC,Admixturekg,Aggregateskg,Fly_Ash_ratio,GGBFS_ratio,temperature,fc_28dGroundTruth
12.0,390.0,175.5,0.45,15.6,1818.5,0.5,0.5,25.0,56.1
196.0,450.0,202.5,0.45,18.0,1731.5,0.7,0.3,25.0,33.81
14.0,390.0,214.5,0.55,15.6,1779.5,0.5,0.5,25.0,49.0
218.0,400.0,220.0,0.55,16.0,1764.0,0.7,0.3,60.0,32.12
134.0,390.0,214.5,0.55,15.6,1779.5,0.6,0.4,60.0,56.19
53.0,390.0,195.0,0.5,15.6,1799.0,0.5,0.5,60.0,64.76
48.0,380.0,171.0,0.45,15.2,1833.0,0.5,0.5,60.0,60.47
157.0,450.0,225.0,0.5,18.0,1709.0,0.6,0.4,60.0,61.3
211.0,380.0,228.0,0.6,15.2,1776.0,0.7,0.3,60.0,28.01
144.0,420.0,189.0,0.45,16.8,1775.0,0.6,0.4,60.0,58.8

File: Results/RP_ID/experiment_9_RP_timestamp_1690282082.csv
Idx_Sample,Powderkg,Liquidkg,WC,Admixturekg,Aggregateskg,Fly_Ash_ratio,GGBFS_ratio,temperature,fc_28dGroundTruth
10.0,380.0,209.0,0.55,15.2,1795.0,0.5,0.5,25.0,49.86
120.0,360.0,162.0,0.45,14.4,1862.0,0.6,0.4,60.0,55.57
152.0,440.0,198.0,0.45,17.6,1746.0,0.6,0.4,60.0,57.27
151.0,430.0,258.0,0.6,17.2,1696.0,0.6,0.4,60.0,54.31
145.0,420.0,210.0,0.5,16.8,1754.0,0.6,0.4,60.0,62.29
176.0,400.0,180.0,0.45,16.0,1804.0,0.7,0.3,25.0,35.76
184.0,420.0,189.0,0.45,16.8,1775.0,0.7,0.3,25.0,36.69
187.0,420.0,252.0,0.6,16.8,1712.0,0.7,0.3,25.0,25.11
115.0,440.0,264.0,0.6,17.6,1680.0,0.6,0.4,25.0,46.01
186.0,420.0,231.0,0.55,16.8,1733.0,0.7,0.3,25.0,26.17

File: Results/RP_ID/experiment_9_RP_timestamp_1690284366.csv
Idx_Sample,Powderkg,Liquidkg,WC,Admixturekg,Aggregateskg,Fly_Ash_ratio,GGBFS_ratio,temperature,fc_28dGroundTruth
158.0,450.0,247.5,0.55,18.0,1686.5,0.6,0.4,60.0,54.38
222.0,410.0,225.5,0.55,16.4,1748.5,0.7,0.3,60.0,31.67
91.0,380.0,228.0,0.6,15.2,1776.0,0.6,0.4,25.0,46.27
191.0,430.0,258.0,0.6,17.2,1696.0,0.7,0.3,25.0,23.62
54.0,390.0,214.5,0.55,15.6,1779.5,0.5,0.5,60.0,52.0
155.0,440.0,264.0,0.6,17.6,1680.0,0.6,0.4,60.0,51.98
147.0,420.0,252.0,0.6,16.8,1712.0,0.6,0.4,60.0,56.64
44.0,370.0,166.5,0.45,14.8,1847.5,0.5,0.5,60.0,61.22
144.0,420.0,189.0,0.45,16.8,1775.0,0.6,0.4,60.0,58.8
96.0,400.0,180.0,0.45,16.0,1804.0,0.6,0.4,25.0,44.85
