Repository: iterateccvoelker/LLM-s-can-Design-Sustainable-Concrete-a-Systematic-Benchmark-Code-

# Is-ChatGPT-all-you-need-for-Alkali-Activated-Concrete-Design

Results so far:

File: Results/old/95_quantile/RP_ID/experiment_10_RP_timestamp_20230719_204322.csv
Idx_Sample,Powderkg,Liquidkg,WC,Admixturekg,Aggregateskg,Fly_Ash_ratio,GGBFS_ratio,temperature,fc_28dGroundTruth
63.0,410.0,246.0,0.6,16.4,1728.0,0.5,0.5,60.0,49.91
23.0,410.0,246.0,0.6,16.4,1728.0,0.5,0.5,25.0,47.43
31.0,430.0,258.0,0.6,17.2,1696.0,0.5,0.5,25.0,47.59
66.0,420.0,231.0,0.55,16.8,1733.0,0.5,0.5,60.0,50.64
55.0,390.0,234.0,0.6,15.6,1760.0,0.5,0.5,60.0,50.9
77.0,450.0,225.0,0.5,18.0,1709.0,0.5,0.5,60.0,61.9
146.0,420.0,231.0,0.55,16.8,1733.0,0.6,0.4,60.0,58.93
147.0,420.0,252.0,0.6,16.8,1712.0,0.6,0.4,60.0,56.64
13.0,390.0,195.0,0.5,15.6,1799.0,0.5,0.5,25.0,60.08
46.0,370.0,203.5,0.55,14.8,1810.5,0.5,0.5,60.0,52.93

File: Results/old/95_quantile/RP_ID/experiment_10_RP_timestamp_20230719_204430.csv
Idx_Sample,Powderkg,Liquidkg,WC,Admixturekg,Aggregateskg,Fly_Ash_ratio,GGBFS_ratio,temperature,fc_28dGroundTruth
25.0,420.0,210.0,0.5,16.8,1754.0,0.5,0.5,25.0,60.38
146.0,420.0,231.0,0.55,16.8,1733.0,0.6,0.4,60.0,58.93
233.0,440.0,220.0,0.5,17.6,1724.0,0.7,0.3,60.0,44.18
229.0,430.0,215.0,0.5,17.2,1739.0,0.7,0.3,60.0,43.84
223.0,410.0,246.0,0.6,16.4,1728.0,0.7,0.3,60.0,27.16
213.0,390.0,195.0,0.5,15.6,1799.0,0.7,0.3,60.0,43.03
210.0,380.0,209.0,0.55,15.2,1795.0,0.7,0.3,60.0,33.03
47.0,370.0,222.0,0.6,14.8,1792.0,0.5,0.5,60.0,51.9
206.0,370.0,203.5,0.55,14.8,1810.5,0.7,0.3,60.0,33.49
127.0,370.0,222.0,0.6,14.8,1792.0,0.6,0.4,60.0,52.13

File: Results/old/95_quantile/RP_ID/experiment_13_RP_timestamp_20230719_200416.csv
Idx_Sample,Powderkg,Liquidkg,WC,Admixturekg,Aggregateskg,Fly_Ash_ratio,GGBFS_ratio,temperature,fc_28dGroundTruth
208.0,380.0,171.0,0.45,15.2,1833.0,0.7,0.3,60.0,41.15
15.0,390.0,234.0,0.6,15.6,1760.0,0.5,0.5,25.0,47.13
182.0,410.0,225.5,0.55,16.4,1748.5,0.7,0.3,25.0,26.95
239.0,450.0,270.0,0.6,18.0,1664.0,0.7,0.3,60.0,29.46
179.0,400.0,240.0,0.6,16.0,1744.0,0.7,0.3,25.0,25.3
237.0,450.0,225.0,0.5,18.0,1709.0,0.7,0.3,60.0,44.49
189.0,430.0,215.0,0.5,17.2,1739.0,0.7,0.3,25.0,38.43
143.0,410.0,246.0,0.6,16.4,1728.0,0.6,0.4,60.0,55.78
160.0,360.0,162.0,0.45,14.4,1862.0,0.7,0.3,25.0,33.83
140.0,410.0,184.5,0.45,16.4,1789.5,0.6,0.4,60.0,58.29

File: Results/old/95_quantile/RP_ID/experiment_14_RP_timestamp_20230719_200416.csv
Idx_Sample,Powderkg,Liquidkg,WC,Admixturekg,Aggregateskg,Fly_Ash_ratio,GGBFS_ratio,temperature,fc_28dGroundTruth
107.0,420.0,252.0,0.6,16.8,1712.0,0.6,0.4,25.0,46.57
108.0,430.0,193.5,0.45,17.2,1760.5,0.6,0.4,25.0,46.01
187.0,420.0,252.0,0.6,16.8,1712.0,0.7,0.3,25.0,25.11
142.0,410.0,225.5,0.55,16.4,1748.5,0.6,0.4,60.0,58.06
13.0,390.0,195.0,0.5,15.6,1799.0,0.5,0.5,25.0,60.08
190.0,430.0,236.5,0.55,17.2,1717.5,0.7,0.3,25.0,26.01
82.0,360.0,198.0,0.55,14.4,1826.0,0.6,0.4,25.0,46.87
114.0,440.0,242.0,0.55,17.6,1702.0,0.6,0.4,25.0,42.91
184.0,420.0,189.0,0.45,16.8,1775.0,0.7,0.3,25.0,36.69
81.0,360.0,180.0,0.5,14.4,1844.0,0.6,0.4,25.0,47.92

File: Results/old/95_quantile/RP_ID/experiment_14_RP_timestamp_20230719_204324.csv
Idx_Sample,Powderkg,Liquidkg,WC,Admixturekg,Aggregateskg,Fly_Ash_ratio,GGBFS_ratio,temperature,fc_28dGroundTruth
148.0,430.0,193.5,0.45,17.2,1760.5,0.6,0.4,60.0,58.03
213.0,390.0,195.0,0.5,15.6,1799.0,0.7,0.3,60.0,43.03
207.0,370.0,222.0,0.6,14.8,1792.0,0.7,0.3,60.0,28.3
6.0,370.0,203.5,0.55,14.8,1810.5,0.5,0.5,25.0,50.73
100.0,410.0,184.5,0.45,16.4,1789.5,0.6,0.4,25.0,45.48
225.0,420.0,210.0,0.5,16.8,1754.0,0.7,0.3,60.0,43.5
80.0,360.0,162.0,0.45,14.4,1862.0,0.6,0.4,25.0,43.32
31.0,430.0,258.0,0.6,17.2,1696.0,0.5,0.5,25.0,47.59
140.0,410.0,184.5,0.45,16.4,1789.5,0.6,0.4,60.0,58.29
3.0,360.0,216.0,0.6,14.4,1808.0,0.5,0.5,25.0,46.68

File: Results/old/95_quantile/RP_ID/experiment_14_RP_timestamp_20230719_204430.csv
Idx_Sample,Powderkg,Liquidkg,WC,Admixturekg,Aggregateskg,Fly_Ash_ratio,GGBFS_ratio,temperature,fc_28dGroundTruth
100.0,410.0,184.5,0.45,16.4,1789.5,0.6,0.4,25.0,45.48
98.0,400.0,220.0,0.55,16.0,1764.0,0.6,0.4,25.0,45.38
75.0,440.0,264.0,0.6,17.6,1680.0,0.5,0.5,60.0,52.42
230.0,430.0,236.5,0.55,17.2,1717.5,0.7,0.3,60.0,32.59
214.0,390.0,214.5,0.55,15.6,1779.5,0.7,0.3,60.0,32.58
46.0,370.0,203.5,0.55,14.8,1810.5,0.5,0.5,60.0,52.93
191.0,430.0,258.0,0.6,17.2,1696.0,0.7,0.3,25.0,23.62
207.0,370.0,222.0,0.6,14.8,1792.0,0.7,0.3,60.0,28.3
173.0,390.0,195.0,0.5,15.6,1799.0,0.7,0.3,25.0,37.18
154.0,440.0,242.0,0.55,17.6,1702.0,0.6,0.4,60.0,55.82

File: Results/old/95_quantile/RP_ID/experiment_15_RP_timestamp_20230719_203959.csv
Idx_Sample,Powderkg,Liquidkg,WC,Admixturekg,Aggregateskg,Fly_Ash_ratio,GGBFS_ratio,temperature,fc_28dGroundTruth
223.0,410.0,246.0,0.6,16.4,1728.0,0.7,0.3,60.0,27.16
174.0,390.0,214.5,0.55,15.6,1779.5,0.7,0.3,25.0,28.6
126.0,370.0,203.5,0.55,14.8,1810.5,0.6,0.4,60.0,54.32
178.0,400.0,220.0,0.55,16.0,1764.0,0.7,0.3,25.0,27.77
94.0,390.0,214.5,0.55,15.6,1779.5,0.6,0.4,25.0,45.75
169.0,380.0,190.0,0.5,15.2,1814.0,0.7,0.3,25.0,36.85
165.0,370.0,185.0,0.5,14.8,1829.0,0.7,0.3,25.0,36.52
184.0,420.0,189.0,0.45,16.8,1775.0,0.7,0.3,25.0,36.69
206.0,370.0,203.5,0.55,14.8,1810.5,0.7,0.3,60.0,33.49
179.0,400.0,240.0,0.6,16.0,1744.0,0.7,0.3,25.0,25.3

File: Results/old/95_quantile/RP_ID/experiment_16_RP_timestamp_20230719_203959.csv
Idx_Sample,Powderkg,Liquidkg,WC,Admixturekg,Aggregateskg,Fly_Ash_ratio,GGBFS_ratio,temperature,fc_28dGroundTruth
174.0,390.0,214.5,0.55,15.6,1779.5,0.7,0.3,25.0,28.6
193.0,440.0,220.0,0.5,17.6,1724.0,0.7,0.3,25.0,38.66
31.0,430.0,258.0,0.6,17.2,1696.0,0.5,0.5,25.0,47.59
180.0,410.0,184.5,0.45,16.4,1789.5,0.7,0.3,25.0,36.24
238.0,450.0,247.5,0.55,18.0,1686.5,0.7,0.3,60.0,35.2
176.0,400.0,180.0,0.45,16.0,1804.0,0.7,0.3,25.0,35.76
71.0,430.0,258.0,0.6,17.2,1696.0,0.5,0.5,60.0,50.93
159.0,450.0,270.0,0.6,18.0,1664.0,0.6,0.4,60.0,49.83
114.0,440.0,242.0,0.55,17.6,1702.0,0.6,0.4,25.0,42.91
182.0,410.0,225.5,0.55,16.4,1748.5,0.7,0.3,25.0,26.95

File: Results/old/95_quantile/RP_ID/experiment_16_RP_timestamp_20230719_204131.csv
Idx_Sample,Powderkg,Liquidkg,WC,Admixturekg,Aggregateskg,Fly_Ash_ratio,GGBFS_ratio,temperature,fc_28dGroundTruth
140.0,410.0,184.5,0.45,16.4,1789.5,0.6,0.4,60.0,58.29
173.0,390.0,195.0,0.5,15.6,1799.0,0.7,0.3,25.0,37.18
237.0,450.0,225.0,0.5,18.0,1709.0,0.7,0.3,60.0,44.49
83.0,360.0,216.0,0.6,14.4,1808.0,0.6,0.4,25.0,43.38
213.0,390.0,195.0,0.5,15.6,1799.0,0.7,0.3,60.0,43.03
59.0,400.0,240.0,0.6,16.0,1744.0,0.5,0.5,60.0,50.41
68.0,430.0,193.5,0.45,17.2,1760.5,0.5,0.5,60.0,56.66
194.0,440.0,242.0,0.55,17.6,1702.0,0.7,0.3,25.0,25.88
141.0,410.0,205.0,0.5,16.4,1769.0,0.6,0.4,60.0,61.51
44.0,370.0,166.5,0.45,14.8,1847.5,0.5,0.5,60.0,61.22

File: Results/old/95_quantile/RP_ID/experiment_17_RP_timestamp_20230719_204322.csv
Idx_Sample,Powderkg,Liquidkg,WC,Admixturekg,Aggregateskg,Fly_Ash_ratio,GGBFS_ratio,temperature,fc_28dGroundTruth
0.0,360.0,162.0,0.45,14.4,1862.0,0.5,0.5,25.0,55.37
11.0,380.0,228.0,0.6,15.2,1776.0,0.5,0.5,25.0,46.98
89.0,380.0,190.0,0.5,15.2,1814.0,0.6,0.4,25.0,47.91
231.0,430.0,258.0,0.6,17.2,1696.0,0.7,0.3,60.0,27.77
174.0,390.0,214.5,0.55,15.6,1779.5,0.7,0.3,25.0,28.6
30.0,430.0,236.5,0.55,17.2,1717.5,0.5,0.5,25.0,47.15
179.0,400.0,240.0,0.6,16.0,1744.0,0.7,0.3,25.0,25.3
146.0,420.0,231.0,0.55,16.8,1733.0,0.6,0.4,60.0,58.93
96.0,400.0,180.0,0.45,16.0,1804.0,0.6,0.4,25.0,44.85
198.0,450.0,247.5,0.55,18.0,1686.5,0.7,0.3,25.0,25.71

File: Results/old/95_quantile/RP_ID/experiment_17_RP_timestamp_20230719_204324.csv
Idx_Sample,Powderkg,Liquidkg,WC,Admixturekg,Aggregateskg,Fly_Ash_ratio,GGBFS_ratio,temperature,fc_28dGroundTruth
154.0,440.0,242.0,0.55,17.6,1702.0,0.6,0.4,60.0,55.82
180.0,410.0,184.5,0.45,16.4,1789.5,0.7,0.3,25.0,36.24
183.0,410.0,246.0,0.6,16.4,1728.0,0.7,0.3,25.0,25.2
206.0,370.0,203.5,0.55,14.8,1810.5,0.7,0.3,60.0,33.49
127.0,370.0,222.0,0.6,14.8,1792.0,0.6,0.4,60.0,52.13
207.0,370.0,222.0,0.6,14.8,1792.0,0.7,0.3,60.0,28.3
66.0,420.0,231.0,0.55,16.8,1733.0,0.5,0.5,60.0,50.64
89.0,380.0,190.0,0.5,15.2,1814.0,0.6,0.4,25.0,47.91
72.0,440.0,198.0,0.45,17.6,1746.0,0.5,0.5,60.0,55.78
124.0,370.0,166.5,0.45,14.8,1847.5,0.6,0.4,60.0,56.11

File: Results/old/95_quantile/RP_ID/experiment_17_RP_timestamp_20230719_204430.csv
Idx_Sample,Powderkg,Liquidkg,WC,Admixturekg,Aggregateskg,Fly_Ash_ratio,GGBFS_ratio,temperature,fc_28dGroundTruth
166.0,370.0,203.5,0.55,14.8,1810.5,0.7,0.3,25.0,30.27
163.0,360.0,216.0,0.6,14.4,1808.0,0.7,0.3,25.0,25.71
194.0,440.0,242.0,0.55,17.6,1702.0,0.7,0.3,25.0,25.88
123.0,360.0,216.0,0.6,14.4,1808.0,0.6,0.4,60.0,51.22
200.0,360.0,162.0,0.45,14.4,1862.0,0.7,0.3,60.0,41.53
161.0,360.0,180.0,0.5,14.4,1844.0,0.7,0.3,25.0,36.19
59.0,400.0,240.0,0.6,16.0,1744.0,0.5,0.5,60.0,50.41
151.0,430.0,258.0,0.6,17.2,1696.0,0.6,0.4,60.0,54.31
220.0,410.0,184.5,0.45,16.4,1789.5,0.7,0.3,60.0,40.59
69.0,430.0,215.0,0.5,17.2,1739.0,0.5,0.5,60.0,63.47

File: Results/old/95_quantile/RP_ID/experiment_19_RP_timestamp_20230719_204324.csv
Idx_Sample,Powderkg,Liquidkg,WC,Admixturekg,Aggregateskg,Fly_Ash_ratio,GGBFS_ratio,temperature,fc_28dGroundTruth
60.0,410.0,184.5,0.45,16.4,1789.5,0.5,0.5,60.0,58.24
194.0,440.0,242.0,0.55,17.6,1702.0,0.7,0.3,25.0,25.88
137.0,400.0,200.0,0.5,16.0,1784.0,0.6,0.4,60.0,60.68
33.0,440.0,220.0,0.5,17.6,1724.0,0.5,0.5,25.0,59.23
174.0,390.0,214.5,0.55,15.6,1779.5,0.7,0.3,25.0,28.6
158.0,450.0,247.5,0.55,18.0,1686.5,0.6,0.4,60.0,54.38
105.0,420.0,210.0,0.5,16.8,1754.0,0.6,0.4,25.0,51.22
72.0,440.0,198.0,0.45,17.6,1746.0,0.5,0.5,60.0,55.78
74.0,440.0,242.0,0.55,17.6,1702.0,0.5,0.5,60.0,53.2
115.0,440.0,264.0,0.6,17.6,1680.0,0.6,0.4,25.0,46.01

File: Results/old/95_quantile/RP_ID/experiment_20_RP_timestamp_20230719_200416.csv
Idx_Sample,Powderkg,Liquidkg,WC,Admixturekg,Aggregateskg,Fly_Ash_ratio,GGBFS_ratio,temperature,fc_28dGroundTruth
124.0,370.0,166.5,0.45,14.8,1847.5,0.6,0.4,60.0,56.11
235.0,440.0,264.0,0.6,17.6,1680.0,0.7,0.3,60.0,28.65
203.0,360.0,216.0,0.6,14.4,1808.0,0.7,0.3,60.0,25.58
28.0,430.0,193.5,0.45,17.2,1760.5,0.5,0.5,25.0,54.14
171.0,380.0,228.0,0.6,15.2,1776.0,0.7,0.3,25.0,25.5
228.0,430.0,193.5,0.45,17.2,1760.5,0.7,0.3,60.0,39.8
66.0,420.0,231.0,0.55,16.8,1733.0,0.5,0.5,60.0,50.64
112.0,440.0,198.0,0.45,17.6,1746.0,0.6,0.4,25.0,45.96
183.0,410.0,246.0,0.6,16.4,1728.0,0.7,0.3,25.0,25.2
157.0,450.0,225.0,0.5,18.0,1709.0,0.6,0.4,60.0,61.3

File: Results/old/95_quantile/RP_ID/experiment_21_RP_timestamp_20230719_204131.csv
Idx_Sample,Powderkg,Liquidkg,WC,Admixturekg,Aggregateskg,Fly_Ash_ratio,GGBFS_ratio,temperature,fc_28dGroundTruth
206.0,370.0,203.5,0.55,14.8,1810.5,0.7,0.3,60.0,33.49
213.0,390.0,195.0,0.5,15.6,1799.0,0.7,0.3,60.0,43.03
109.0,430.0,215.0,0.5,17.2,1739.0,0.6,0.4,25.0,51.04
234.0,440.0,242.0,0.55,17.6,1702.0,0.7,0.3,60.0,33.95
150.0,430.0,236.5,0.55,17.2,1717.5,0.6,0.4,60.0,57.37
154.0,440.0,242.0,0.55,17.6,1702.0,0.6,0.4,60.0,55.82
20.0,410.0,184.5,0.45,16.4,1789.5,0.5,0.5,25.0,56.62
115.0,440.0,264.0,0.6,17.6,1680.0,0.6,0.4,25.0,46.01
24.0,420.0,189.0,0.45,16.8,1775.0,0.5,0.5,25.0,56.86
216.0,400.0,180.0,0.45,16.0,1804.0,0.7,0.3,60.0,40.78

File: Results/old/95_quantile/RP_ID/experiment_22_RP_timestamp_20230719_204131.csv
Idx_Sample,Powderkg,Liquidkg,WC,Admixturekg,Aggregateskg,Fly_Ash_ratio,GGBFS_ratio,temperature,fc_28dGroundTruth
205.0,370.0,185.0,0.5,14.8,1829.0,0.7,0.3,60.0,42.72
142.0,410.0,225.5,0.55,16.4,1748.5,0.6,0.4,60.0,58.06
128.0,380.0,171.0,0.45,15.2,1833.0,0.6,0.4,60.0,56.66
1.0,360.0,180.0,0.5,14.4,1844.0,0.5,0.5,25.0,59.79
111.0,430.0,258.0,0.6,17.2,1696.0,0.6,0.4,25.0,46.27
181.0,410.0,205.0,0.5,16.4,1769.0,0.7,0.3,25.0,37.85
141.0,410.0,205.0,0.5,16.4,1769.0,0.6,0.4,60.0,61.51
150.0,430.0,236.5,0.55,17.2,1717.5,0.6,0.4,60.0,57.37
15.0,390.0,234.0,0.6,15.6,1760.0,0.5,0.5,25.0,47.13
13.0,390.0,195.0,0.5,15.6,1799.0,0.5,0.5,25.0,60.08

File: Results/old/95_quantile/RP_ID/experiment_24_RP_timestamp_20230719_204133.csv
Idx_Sample,Powderkg,Liquidkg,WC,Admixturekg,Aggregateskg,Fly_Ash_ratio,GGBFS_ratio,temperature,fc_28dGroundTruth
158.0,450.0,247.5,0.55,18.0,1686.5,0.6,0.4,60.0,54.38
124.0,370.0,166.5,0.45,14.8,1847.5,0.6,0.4,60.0,56.11
181.0,410.0,205.0,0.5,16.4,1769.0,0.7,0.3,25.0,37.85
112.0,440.0,198.0,0.45,17.6,1746.0,0.6,0.4,25.0,45.96
191.0,430.0,258.0,0.6,17.2,1696.0,0.7,0.3,25.0,23.62
97.0,400.0,200.0,0.5,16.0,1784.0,0.6,0.4,25.0,49.59
100.0,410.0,184.5,0.45,16.4,1789.5,0.6,0.4,25.0,45.48
184.0,420.0,189.0,0.45,16.8,1775.0,0.7,0.3,25.0,36.69
70.0,430.0,236.5,0.55,17.2,1717.5,0.5,0.5,60.0,51.92
73.0,440.0,220.0,0.5,17.6,1724.0,0.5,0.5,60.0,62.65

File: Results/old/95_quantile/RP_ID/experiment_24_RP_timestamp_20230719_204324.csv
Idx_Sample,Powderkg,Liquidkg,WC,Admixturekg,Aggregateskg,Fly_Ash_ratio,GGBFS_ratio,temperature,fc_28dGroundTruth
195.0,440.0,264.0,0.6,17.6,1680.0,0.7,0.3,25.0,22.4
51.0,380.0,228.0,0.6,15.2,1776.0,0.5,0.5,60.0,51.4
203.0,360.0,216.0,0.6,14.4,1808.0,0.7,0.3,60.0,25.58
64.0,420.0,189.0,0.45,16.8,1775.0,0.5,0.5,60.0,57.54
177.0,400.0,200.0,0.5,16.0,1784.0,0.7,0.3,25.0,37.52
71.0,430.0,258.0,0.6,17.2,1696.0,0.5,0.5,60.0,50.93
192.0,440.0,198.0,0.45,17.6,1746.0,0.7,0.3,25.0,34.86
59.0,400.0,240.0,0.6,16.0,1744.0,0.5,0.5,60.0,50.41
158.0,450.0,247.5,0.55,18.0,1686.5,0.6,0.4,60.0,54.38
94.0,390.0,214.5,0.55,15.6,1779.5,0.6,0.4,25.0,45.75

File: Results/old/95_quantile/RP_ID/experiment_26_RP_timestamp_20230719_204133.csv
Idx_Sample,Powderkg,Liquidkg,WC,Admixturekg,Aggregateskg,Fly_Ash_ratio,GGBFS_ratio,temperature,fc_28dGroundTruth
138.0,400.0,220.0,0.55,16.0,1764.0,0.6,0.4,60.0,57.12
94.0,390.0,214.5,0.55,15.6,1779.5,0.6,0.4,25.0,45.75
37.0,450.0,225.0,0.5,18.0,1709.0,0.5,0.5,25.0,58.53
190.0,430.0,236.5,0.55,17.2,1717.5,0.7,0.3,25.0,26.01
212.0,390.0,175.5,0.45,15.6,1818.5,0.7,0.3,60.0,40.96
180.0,410.0,184.5,0.45,16.4,1789.5,0.7,0.3,25.0,36.24
28.0,430.0,193.5,0.45,17.2,1760.5,0.5,0.5,25.0,54.14
22.0,410.0,225.5,0.55,16.4,1748.5,0.5,0.5,25.0,47.28
230.0,430.0,236.5,0.55,17.2,1717.5,0.7,0.3,60.0,32.59
133.0,390.0,195.0,0.5,15.6,1799.0,0.6,0.4,60.0,59.86

File: Results/old/95_quantile/RP_ID/experiment_26_RP_timestamp_20230719_204322.csv
Idx_Sample,Powderkg,Liquidkg,WC,Admixturekg,Aggregateskg,Fly_Ash_ratio,GGBFS_ratio,temperature,fc_28dGroundTruth
129.0,380.0,190.0,0.5,15.2,1814.0,0.6,0.4,60.0,59.03
119.0,450.0,270.0,0.6,18.0,1664.0,0.6,0.4,25.0,45.68
233.0,440.0,220.0,0.5,17.6,1724.0,0.7,0.3,60.0,44.18
197.0,450.0,225.0,0.5,18.0,1709.0,0.7,0.3,25.0,38.96
18.0,400.0,220.0,0.55,16.0,1764.0,0.5,0.5,25.0,48.14
123.0,360.0,216.0,0.6,14.4,1808.0,0.6,0.4,60.0,51.22
114.0,440.0,242.0,0.55,17.6,1702.0,0.6,0.4,25.0,42.91
128.0,380.0,171.0,0.45,15.2,1833.0,0.6,0.4,60.0,56.66
147.0,420.0,252.0,0.6,16.8,1712.0,0.6,0.4,60.0,56.64
224.0,420.0,189.0,0.45,16.8,1775.0,0.7,0.3,60.0,40.41

File: Results/old/95_quantile/RP_ID/experiment_27_RP_timestamp_20230719_200416.csv
Idx_Sample,Powderkg,Liquidkg,WC,Admixturekg,Aggregateskg,Fly_Ash_ratio,GGBFS_ratio,temperature,fc_28dGroundTruth
164.0,370.0,166.5,0.45,14.8,1847.5,0.7,0.3,25.0,34.31
31.0,430.0,258.0,0.6,17.2,1696.0,0.5,0.5,25.0,47.59
120.0,360.0,162.0,0.45,14.4,1862.0,0.6,0.4,60.0,55.57
4.0,370.0,166.5,0.45,14.8,1847.5,0.5,0.5,25.0,55.62
68.0,430.0,193.5,0.45,17.2,1760.5,0.5,0.5,60.0,56.66
63.0,410.0,246.0,0.6,16.4,1728.0,0.5,0.5,60.0,49.91
2.0,360.0,198.0,0.55,14.4,1826.0,0.5,0.5,25.0,51.61
114.0,440.0,242.0,0.55,17.6,1702.0,0.6,0.4,25.0,42.91
237.0,450.0,225.0,0.5,18.0,1709.0,0.7,0.3,60.0,44.49
52.0,390.0,175.5,0.45,15.6,1818.5,0.5,0.5,60.0,59.73

File: Results/old/95_quantile/RP_ID/experiment_28_RP_timestamp_20230719_203959.csv
Idx_Sample,Powderkg,Liquidkg,WC,Admixturekg,Aggregateskg,Fly_Ash_ratio,GGBFS_ratio,temperature,fc_28dGroundTruth
235.0,440.0,264.0,0.6,17.6,1680.0,0.7,0.3,60.0,28.65
10.0,380.0,209.0,0.55,15.2,1795.0,0.5,0.5,25.0,49.86
238.0,450.0,247.5,0.55,18.0,1686.5,0.7,0.3,60.0,35.2
218.0,400.0,220.0,0.55,16.0,1764.0,0.7,0.3,60.0,32.12
63.0,410.0,246.0,0.6,16.4,1728.0,0.5,0.5,60.0,49.91
111.0,430.0,258.0,0.6,17.2,1696.0,0.6,0.4,25.0,46.27
160.0,360.0,162.0,0.45,14.4,1862.0,0.7,0.3,25.0,33.83
37.0,450.0,225.0,0.5,18.0,1709.0,0.5,0.5,25.0,58.53
173.0,390.0,195.0,0.5,15.6,1799.0,0.7,0.3,25.0,37.18
120.0,360.0,162.0,0.45,14.4,1862.0,0.6,0.4,60.0,55.57

File: Results/old/95_quantile/RP_ID/experiment_28_RP_timestamp_20230719_204320.csv
Idx_Sample,Powderkg,Liquidkg,WC,Admixturekg,Aggregateskg,Fly_Ash_ratio,GGBFS_ratio,temperature,fc_28dGroundTruth
231.0,430.0,258.0,0.6,17.2,1696.0,0.7,0.3,60.0,27.77
229.0,430.0,215.0,0.5,17.2,1739.0,0.7,0.3,60.0,43.84
207.0,370.0,222.0,0.6,14.8,1792.0,0.7,0.3,60.0,28.3
126.0,370.0,203.5,0.55,14.8,1810.5,0.6,0.4,60.0,54.32
99.0,400.0,240.0,0.6,16.0,1744.0,0.6,0.4,25.0,46.42
32.0,440.0,198.0,0.45,17.6,1746.0,0.5,0.5,25.0,51.9
44.0,370.0,166.5,0.45,14.8,1847.5,0.5,0.5,60.0,61.22
168.0,380.0,171.0,0.45,15.2,1833.0,0.7,0.3,25.0,34.79
237.0,450.0,225.0,0.5,18.0,1709.0,0.7,0.3,60.0,44.49
70.0,430.0,236.5,0.55,17.2,1717.5,0.5,0.5,60.0,51.92

File: Results/old/95_quantile/RP_ID/experiment_29_RP_timestamp_20230719_203959.csv
Idx_Sample,Powderkg,Liquidkg,WC,Admixturekg,Aggregateskg,Fly_Ash_ratio,GGBFS_ratio,temperature,fc_28dGroundTruth
230.0,430.0,236.5,0.55,17.2,1717.5,0.7,0.3,60.0,32.59
111.0,430.0,258.0,0.6,17.2,1696.0,0.6,0.4,25.0,46.27
124.0,370.0,166.5,0.45,14.8,1847.5,0.6,0.4,60.0,56.11
51.0,380.0,228.0,0.6,15.2,1776.0,0.5,0.5,60.0,51.4
116.0,450.0,202.5,0.45,18.0,1731.5,0.6,0.4,25.0,45.88
217.0,400.0,200.0,0.5,16.0,1784.0,0.7,0.3,60.0,43.19
44.0,370.0,166.5,0.45,14.8,1847.5,0.5,0.5,60.0,61.22
137.0,400.0,200.0,0.5,16.0,1784.0,0.6,0.4,60.0,60.68
179.0,400.0,240.0,0.6,16.0,1744.0,0.7,0.3,25.0,25.3
14.0,390.0,214.5,0.55,15.6,1779.5,0.5,0.5,25.0,49.0

File: Results/old/95_quantile/RP_ID/experiment_29_RP_timestamp_20230719_204133.csv
Idx_Sample,Powderkg,Liquidkg,WC,Admixturekg,Aggregateskg,Fly_Ash_ratio,GGBFS_ratio,temperature,fc_28dGroundTruth
50.0,380.0,209.0,0.55,15.2,1795.0,0.5,0.5,60.0,52.46
129.0,380.0,190.0,0.5,15.2,1814.0,0.6,0.4,60.0,59.03
3.0,360.0,216.0,0.6,14.4,1808.0,0.5,0.5,25.0,46.68
141.0,410.0,205.0,0.5,16.4,1769.0,0.6,0.4,60.0,61.51
55.0,390.0,234.0,0.6,15.6,1760.0,0.5,0.5,60.0,50.9
161.0,360.0,180.0,0.5,14.4,1844.0,0.7,0.3,25.0,36.19
97.0,400.0,200.0,0.5,16.0,1784.0,0.6,0.4,25.0,49.59
197.0,450.0,225.0,0.5,18.0,1709.0,0.7,0.3,25.0,38.96
219.0,400.0,240.0,0.6,16.0,1744.0,0.7,0.3,60.0,27.44
41.0,360.0,180.0,0.5,14.4,1844.0,0.5,0.5,60.0,65.26

File: Results/old/95_quantile/RP_ID/experiment_2_RP_timestamp_20230719_204133.csv
Idx_Sample,Powderkg,Liquidkg,WC,Admixturekg,Aggregateskg,Fly_Ash_ratio,GGBFS_ratio,temperature,fc_28dGroundTruth
42.0,360.0,198.0,0.55,14.4,1826.0,0.5,0.5,60.0,53.39
234.0,440.0,242.0,0.55,17.6,1702.0,0.7,0.3,60.0,33.95
185.0,420.0,210.0,0.5,16.8,1754.0,0.7,0.3,25.0,38.16
123.0,360.0,216.0,0.6,14.4,1808.0,0.6,0.4,60.0,51.22
135.0,390.0,234.0,0.6,15.6,1760.0,0.6,0.4,60.0,53.96
7.0,370.0,222.0,0.6,14.8,1792.0,0.5,0.5,25.0,46.84
12.0,390.0,175.5,0.45,15.6,1818.5,0.5,0.5,25.0,56.1
198.0,450.0,247.5,0.55,18.0,1686.5,0.7,0.3,25.0,25.71
156.0,450.0,202.5,0.45,18.0,1731.5,0.6,0.4,60.0,56.56
22.0,410.0,225.5,0.55,16.4,1748.5,0.5,0.5,25.0,47.28

File: Results/old/95_quantile/RP_ID/experiment_2_RP_timestamp_20230719_204320.csv
Idx_Sample,Powderkg,Liquidkg,WC,Admixturekg,Aggregateskg,Fly_Ash_ratio,GGBFS_ratio,temperature,fc_28dGroundTruth
183.0,410.0,246.0,0.6,16.4,1728.0,0.7,0.3,25.0,25.2
171.0,380.0,228.0,0.6,15.2,1776.0,0.7,0.3,25.0,25.5
146.0,420.0,231.0,0.55,16.8,1733.0,0.6,0.4,60.0,58.93
86.0,370.0,203.5,0.55,14.8,1810.5,0.6,0.4,25.0,46.49
144.0,420.0,189.0,0.45,16.8,1775.0,0.6,0.4,60.0,58.8
29.0,430.0,215.0,0.5,17.2,1739.0,0.5,0.5,25.0,59.75
112.0,440.0,198.0,0.45,17.6,1746.0,0.6,0.4,25.0,45.96
218.0,400.0,220.0,0.55,16.0,1764.0,0.7,0.3,60.0,32.12
11.0,380.0,228.0,0.6,15.2,1776.0,0.5,0.5,25.0,46.98
232.0,440.0,198.0,0.45,17.6,1746.0,0.7,0.3,60.0,39.19

File: Results/old/95_quantile/RP_ID/experiment_30_RP_timestamp_20230719_200416.csv
Idx_Sample,Powderkg,Liquidkg,WC,Admixturekg,Aggregateskg,Fly_Ash_ratio,GGBFS_ratio,temperature,fc_28dGroundTruth
100.0,410.0,184.5,0.45,16.4,1789.5,0.6,0.4,25.0,45.48
148.0,430.0,193.5,0.45,17.2,1760.5,0.6,0.4,60.0,58.03
32.0,440.0,198.0,0.45,17.6,1746.0,0.5,0.5,25.0,51.9
140.0,410.0,184.5,0.45,16.4,1789.5,0.6,0.4,60.0,58.29
2.0,360.0,198.0,0.55,14.4,1826.0,0.5,0.5,25.0,51.61
80.0,360.0,162.0,0.45,14.4,1862.0,0.6,0.4,25.0,43.32
173.0,390.0,195.0,0.5,15.6,1799.0,0.7,0.3,25.0,37.18
83.0,360.0,216.0,0.6,14.4,1808.0,0.6,0.4,25.0,43.38
22.0,410.0,225.5,0.55,16.4,1748.5,0.5,0.5,25.0,47.28
230.0,430.0,236.5,0.55,17.2,1717.5,0.7,0.3,60.0,32.59

File: Results/old/95_quantile/RP_ID/experiment_30_RP_timestamp_20230719_203959.csv
Idx_Sample,Powderkg,Liquidkg,WC,Admixturekg,Aggregateskg,Fly_Ash_ratio,GGBFS_ratio,temperature,fc_28dGroundTruth
222.0,410.0,225.5,0.55,16.4,1748.5,0.7,0.3,60.0,31.67
18.0,400.0,220.0,0.55,16.0,1764.0,0.5,0.5,25.0,48.14
31.0,430.0,258.0,0.6,17.2,1696.0,0.5,0.5,25.0,47.59
118.0,450.0,247.5,0.55,18.0,1686.5,0.6,0.4,25.0,41.85
221.0,410.0,205.0,0.5,16.4,1769.0,0.7,0.3,60.0,43.35
36.0,450.0,202.5,0.45,18.0,1731.5,0.5,0.5,25.0,48.91
82.0,360.0,198.0,0.55,14.4,1826.0,0.6,0.4,25.0,46.87
227.0,420.0,252.0,0.6,16.8,1712.0,0.7,0.3,60.0,26.89
172.0,390.0,175.5,0.45,15.6,1818.5,0.7,0.3,25.0,38.27
177.0,400.0,200.0,0.5,16.0,1784.0,0.7,0.3,25.0,37.52

File: Results/old/95_quantile/RP_ID/experiment_30_RP_timestamp_20230719_204133.csv
Idx_Sample,Powderkg,Liquidkg,WC,Admixturekg,Aggregateskg,Fly_Ash_ratio,GGBFS_ratio,temperature,fc_28dGroundTruth
213.0,390.0,195.0,0.5,15.6,1799.0,0.7,0.3,60.0,43.03
67.0,420.0,252.0,0.6,16.8,1712.0,0.5,0.5,60.0,49.44
127.0,370.0,222.0,0.6,14.8,1792.0,0.6,0.4,60.0,52.13
211.0,380.0,228.0,0.6,15.2,1776.0,0.7,0.3,60.0,28.01
58.0,400.0,220.0,0.55,16.0,1764.0,0.5,0.5,60.0,51.54
227.0,420.0,252.0,0.6,16.8,1712.0,0.7,0.3,60.0,26.89
175.0,390.0,234.0,0.6,15.6,1760.0,0.7,0.3,25.0,25.4
220.0,410.0,184.5,0.45,16.4,1789.5,0.7,0.3,60.0,40.59
219.0,400.0,240.0,0.6,16.0,1744.0,0.7,0.3,60.0,27.44
197.0,450.0,225.0,0.5,18.0,1709.0,0.7,0.3,25.0,38.96

File: Results/old/95_quantile/RP_ID/experiment_7_RP_timestamp_20230719_204322.csv
Idx_Sample,Powderkg,Liquidkg,WC,Admixturekg,Aggregateskg,Fly_Ash_ratio,GGBFS_ratio,temperature,fc_28dGroundTruth
220.0,410.0,184.5,0.45,16.4,1789.5,0.7,0.3,60.0,40.59
224.0,420.0,189.0,0.45,16.8,1775.0,0.7,0.3,60.0,40.41
194.0,440.0,242.0,0.55,17.6,1702.0,0.7,0.3,25.0,25.88
142.0,410.0,225.5,0.55,16.4,1748.5,0.6,0.4,60.0,58.06
6.0,370.0,203.5,0.55,14.8,1810.5,0.5,0.5,25.0,50.73
212.0,390.0,175.5,0.45,15.6,1818.5,0.7,0.3,60.0,40.96
71.0,430.0,258.0,0.6,17.2,1696.0,0.5,0.5,60.0,50.93
132.0,390.0,175.5,0.45,15.6,1818.5,0.6,0.4,60.0,57.2
208.0,380.0,171.0,0.45,15.2,1833.0,0.7,0.3,60.0,41.15
107.0,420.0,252.0,0.6,16.8,1712.0,0.6,0.4,25.0,46.57

File: Results/old/95_quantile/RP_ID/experiment_7_RP_timestamp_20230719_204324.csv
Idx_Sample,Powderkg,Liquidkg,WC,Admixturekg,Aggregateskg,Fly_Ash_ratio,GGBFS_ratio,temperature,fc_28dGroundTruth
210.0,380.0,209.0,0.55,15.2,1795.0,0.7,0.3,60.0,33.03
101.0,410.0,205.0,0.5,16.4,1769.0,0.6,0.4,25.0,50.43
208.0,380.0,171.0,0.45,15.2,1833.0,0.7,0.3,60.0,41.15
48.0,380.0,171.0,0.45,15.2,1833.0,0.5,0.5,60.0,60.47
125.0,370.0,185.0,0.5,14.8,1829.0,0.6,0.4,60.0,58.2
178.0,400.0,220.0,0.55,16.0,1764.0,0.7,0.3,25.0,27.77
15.0,390.0,234.0,0.6,15.6,1760.0,0.5,0.5,25.0,47.13
56.0,400.0,180.0,0.45,16.0,1804.0,0.5,0.5,60.0,58.98
212.0,390.0,175.5,0.45,15.6,1818.5,0.7,0.3,60.0,40.96
160.0,360.0,162.0,0.45,14.4,1862.0,0.7,0.3,25.0,33.83

File: Results/old/95_quantile/RP_ID/experiment_9_RP_timestamp_20230719_204324.csv
Idx_Sample,Powderkg,Liquidkg,WC,Admixturekg,Aggregateskg,Fly_Ash_ratio,GGBFS_ratio,temperature,fc_28dGroundTruth
183.0,410.0,246.0,0.6,16.4,1728.0,0.7,0.3,25.0,25.2
138.0,400.0,220.0,0.55,16.0,1764.0,0.6,0.4,60.0,57.12
211.0,380.0,228.0,0.6,15.2,1776.0,0.7,0.3,60.0,28.01
68.0,430.0,193.5,0.45,17.2,1760.5,0.5,0.5,60.0,56.66
19.0,400.0,240.0,0.6,16.0,1744.0,0.5,0.5,25.0,47.28
171.0,380.0,228.0,0.6,15.2,1776.0,0.7,0.3,25.0,25.5
59.0,400.0,240.0,0.6,16.0,1744.0,0.5,0.5,60.0,50.41
139.0,400.0,240.0,0.6,16.0,1744.0,0.6,0.4,60.0,54.87
112.0,440.0,198.0,0.45,17.6,1746.0,0.6,0.4,25.0,45.96
85.0,370.0,185.0,0.5,14.8,1829.0,0.6,0.4,25.0,48.47

File: Results/old/95_quantile/RP_ID/experiment_9_RP_timestamp_20230719_204430.csv
Idx_Sample,Powderkg,Liquidkg,WC,Admixturekg,Aggregateskg,Fly_Ash_ratio,GGBFS_ratio,temperature,fc_28dGroundTruth
27.0,420.0,252.0,0.6,16.8,1712.0,0.5,0.5,25.0,47.57
178.0,400.0,220.0,0.55,16.0,1764.0,0.7,0.3,25.0,27.77
131.0,380.0,228.0,0.6,15.2,1776.0,0.6,0.4,60.0,53.05
26.0,420.0,231.0,0.55,16.8,1733.0,0.5,0.5,25.0,46.48
93.0,390.0,195.0,0.5,15.6,1799.0,0.6,0.4,25.0,48.75
22.0,410.0,225.5,0.55,16.4,1748.5,0.5,0.5,25.0,47.28
121.0,360.0,180.0,0.5,14.4,1844.0,0.6,0.4,60.0,57.37
47.0,370.0,222.0,0.6,14.8,1792.0,0.5,0.5,60.0,51.9
224.0,420.0,189.0,0.45,16.8,1775.0,0.7,0.3,60.0,40.41
94.0,390.0,214.5,0.55,15.6,1779.5,0.6,0.4,25.0,45.75
